Repository: Polaris0421/AI4SC

# Bi-SPGCN
本仓库为2024第二届大湾区AI For Science科技竞赛CG2407题目解决方案[Bi-SPGCN](#bi-spgcn)（Bi-level Superconductivity Prediction Graph Convolutional Network）

本报告利用图神经网络以实现基于晶体结构信息的超导转变温度的预测，
在有序结构数据上提出了Bi-SPGCN(Bi-level Superconductivity Prediction Graph 
Convolutional Network），在无序结构数据上使用改进的DeeperGATGNN (Deep Global 
Attention Graph Neural Network)。我们使用考虑晶体周期特殊性的图特征嵌入方法，并针
对赛题数据特殊性，引入迁移学习、样本均衡处理等相关技术。最后，基于共形推断方法，我们给
出了模型预测结果的置信度估计。

最终实验结果显示，本报告提出的模型框架和训练方法在R2和MAE准则下均优于现有模型（[BSGNN](https://github.com/GLinustb/BSGNN)）。

# 一、代码框架参考
1. 本仓库为基于[DeepGATGNN](https://github.com/usccolumbia/deeperGATGNN)与[MatDeepLearn](https://github.com/Fung-Lab/MatDeepLearn)框架所构建；
2. 环境版本要求请参考[requirement.txt](./requirements.txt)文件
3. 预训练好的模型已存放于[./results](./results/)目录下
4. 置信度计算我们使用R语言，相关计算、绘图代码与实例数据已放置于[Confidence](./Confidence/)文件夹中

# 二、模型训练与参数介绍

## 2.1 模型结构
Bi-SPGCN主要由晶胞特征提取与全局信息提取两部分组成，晶胞特征提取部分首先使用全连接层对每个节点特征进行预处理，获取节点特征向量后使用图卷积网络进行信息传递，并通过池化层获取图特征向量，与全局信息提取部分得到的全局信息特征进行拼接，最后经过全连接层获得转变温度预测结果。

## 2.2 主要参数介绍
模型运行参数文件请参考[config.yml](./config.yml)文件

### 1）部分重要参数介绍
- data_path 数据存放路径
- run_mode 运行模式
    - Repeat为重复试验模式(本仓库没有单次实验的选项，如有需要可在config.yml中设置次数为1）
    - Predict为预测模式
- model 使用的模型
    - BiSPGCN
    - DEEP_GATGNN_demo
- batch_size 批处理大小
- epochs 训练轮数

- aug 是否进行数据扩充
- aug_stage 扩充位置
- aug_times 重复次数
- reprocess 是否重新预处理数据
- format 数据格式
- gc_count 图卷积层数
- pt 是否使用预训练嵌入损失
- info_fc_count 全局信息全连接层数

### 2）数据集
预处理后的数据集我们已存放于[./temp_data](./temp_data/)目录下，包含order与disorder部分

## 2.3 运行命令示范

训练命令可按照如下使用：
```bash

# Order
python main.py --data_path="temp_data/order_data" --run_mode="Repeat" --model="BiSPGCN" --batch_size="63"  --save_model="FALSE" --epochs="500" --aug="True"  --aug_times=5 --aug_stage=0.0  --reprocess="True"  --format="cif" --pt="True"

# Disorder
python main.py --data_path="temp_data/disorder_data" --run_mode="Repeat" --model="DEEP_GATGNN_demo" --batch_size="31"  --save_model="FALSE" --epochs="500" --aug="True"  --aug_times=2 --aug_stage=0.0  --reprocess="True"  --format="cif" --gc_count="15"
```

# 三、模型结果对比

- **消融实验结果 Order**

|Model|	Train MAE|	Train R2|Val MAE|	Val R2	|Test MAE|	Test R2|
|---|---|---|---|---|---|---|
|no ag pt gf|	1.25±0.15	|0.99±0.00	|5.61±0.25	|0.78±0.04	|7.12±0.34	|0.84±0.02|
|no pt gf	|2.27±0.68	|0.96±0.01	|5.88±0.02	|0.72±0.04	|6.67±0.25	|0.82±0.02
|no pt	|1.73±0.88	|0.98±0.02	|5.76±0.41	|0.81±0.04	|5.90±0.70	|0.90±0.03
|with all	|1.55±0.40	|0.99±0.01	|5.52±0.29	|0.83±0.03	|4.89±0.34	|0.95±0.02|

- **模型对比结果 Order**

|Model	|Train MAE	|Train R2	|Val MAE	|Val R2	|Test MAE	|Test R2
|---|---|---|---|---|---|---|
|BSGNN	|3.96±0.45	|0.90±0.03	|6.33±0.29	|0.68±0.02	|5.91±0.33	|0.87±0.02
|Bi-SPGCN	|1.55±0.40	|0.99±0.01	|5.52±0.29	|0.83±0.03	|4.89±0.34	|0.95±0.02

File: temp_data/all_data/train_Tc.csv (part 1 of 2)
,tc,family,cf,order
151402.cif,0.925,others,Mg1Zn1,order
Li1P2H14.cif,169.0,h_based,Li1P2H14,order
612010.cif,0.0238,others,Au0.92In0.08,disorder
74110.cif,26.9,cuprate,Ba0.17Cu1La1.83O4,disorder
104319.cif,4.0,others,Hg2Mg1,order
Fe1H5.cif,45.8,h_based,Fe1H5,order
168767.cif,12.7,iron-based,Fe1.02Se0.15Te0.85,disorder
74166.cif,84.5,cuprate,Ca1Cu2O7Pb0.5Sr2Tl0.5,disorder
608584.cif,0.58,others,Mo3Al1,order
72265.cif,22.1,cuprate,Ce0.5Cu2Nb1Nd1.5O10Sr2,disorder
185000.cif,0.41,others,Pd1Sn1,order
53900.cif,2.116667,others,Y3Ru4Ge13,order
184647.cif,25.061538,iron-based,As1F0.1Fe1La1O0.9,disorder
600058.cif,3.15,others,Ta1Ru1Si1,order
239393.cif,7.666667,others,Na0.33V2O5,disorder
26573.cif,23.2,others,Nb3Ge1,order
637963.cif,2.3,others,Ta1Ge2,order
604082.cif,4.6,others,Pb3Zr5,order
606044.cif,0.0555,others,Al0.04Au0.92In0.04,disorder
Tb1H2.cif,8.06,h_based,Tb1H2,order
168586.cif,17.0,iron-based,Sc2Sr4Fe2P2O6,order
104729.cif,5.15,others,La0.8Th0.2,disorder
603982.cif,1.1,heavy-Fermion,Th1Os2Si2,order
40795.cif,3.933333,heavy-Fermion,La1Ru2P2,order
164763.cif,2.97,others,Mo3Sb7,order
291808.cif,8.5,others,C0.1N0.9Nb1,disorder
H1Te1.cif,44.2,h_based,H1Te1,order
247662.cif,2.6,heavy-Fermion,La1Ni2P2,order
189034.cif,36.85,iron-based,Ba0.7K0.3Fe2As2,disorder
104033.cif,2.0,others,Y1Ga6,order
66051.cif,108.0,cuprate,Bi1.6Ca2Cu3O10Pb0.4Sr2,disorder
104265.cif,0.865,others,Hf1Rh1,order
647009.cif,0.54,heavy-Fermion,Ni1U6,order
173908.cif,69.0,cuprate,Ba2Cu2.7Fe0.3O7.1Y1,disorder
104655.cif,5.343,others,La1,order
637920.cif,8.7,others,Ge0.4Si0.6V3,disorder
52284.cif,1.77,others,Au2Bi1,order
Ce1H9.cif,117.0,h_based,Ce1H9,order
196227.cif,3.8,others,Ta5B2Ge1,order
184635.cif,11.5,iron-based,Fe1Se0.075Te0.925,disorder
153662.cif,4.425,heavy-Fermion,Lu2Ir3Si5,order
181437.cif,15.966667,iron-based,As1Co0.1Fe0.9O1Sm1,disorder
641013.cif,2.215,heavy-Fermion,Th1Ir2Si2,order
181435.cif,2.565,iron-based,As1Co0.05Fe0.95O1Sm1,disorder
290595.cif,11.0,iron-based,Ba1Fe2Se3,order
291699.cif,5.79,others,Ag1S0.2Se1.8Sn1,disorder
182834.cif,7.2,others,Na1Al1Si1,order
H1Ru1.cif,0.41,h_based,H1Ru1,order
57486.cif,1.1,heavy-Fermion,U1Rh2Si2,order
641044.cif,2.04,others,Ir1Zr1Si1,order
86764.cif,2.308333,others,Zr1Te3,order
Fe1H6.cif,42.9,h_based,Fe1H6,order
181439.cif,10.875,iron-based,As1Co0.15Fe0.85O1Sm1,disorder
44489.cif,5.8,others,Mo5B2Si1,order
97210.cif,30.0,cuprate,Ba0.014Ca0.016Cu1La1.85O4Sr0.12,disorder
670737.cif,6.0,heavy-Fermion,La1Cu1,order
196983.cif,6.75,others,Hg0.15Pb0.85,disorder
96228.cif,0.6,others,Ca2In1N1,order
71731.cif,90.0,cuprate,Ba2Cu3O6.92Sm1,disorder
181440.cif,5.8,iron-based,As1Co0.175Fe0.825O1Sm1,disorder
641257.cif,2.1,others,K2Mo15Se19,order
670941.cif,4.75,others,Bi2Cs1,order
618809.cif,10.2,others,C2.7Sn0.2Y1.8,disorder
169971.cif,13.3,iron-based,Fe1Se0.75Te0.25,disorder
69264.cif,87.0,cuprate,Ba4Cu7O15.03Y2,disorder
75715.cif,63.666667,cuprate,Ba2Cu4O8Pr0.3Y0.7,disorder
192215.cif,6.125,others,Nb2Pd1S5,order
105891.cif,2.2,others,Sc5Re24,order
191274.cif,0.65,others,Pb3Ca1,order
Po1H4.cif,53.6,h_based,Po1H4,order
603209.cif,6.2,heavy-Fermion,La3Sn1,order
645173.cif,4.25,others,Nb1Rh1P1,order
151669.cif,29.8,cuprate,Cu2Gd1O8Rh0.075Ru0.925Sr2,disorder
415594.cif,1.916667,heavy-Fermion,La1Rh1Sn1,order
58747.cif,0.917755,heavy-Fermion,U1Be13,order
182595.cif,11.23,others,Ba1Bi0.3O3Pb0.7,disorder
650601.cif,2.09,others,Sc1Ru2,order
239116.cif,4.846,others,Bi4O4S3,disorder
72213.cif,85.0,cuprate,Bi1Ca0.5Cu2O8Pb1Sr2Y0.5,disorder
65387.cif,91.0,cuprate,Ba2Cu3Er1O6.93,disorder
263005.cif,4.63,others,Y1Si3,order
108146.cif,5.075,others,Ir2Ca1,order
16306.cif,9.733333,others,Zr1Ru1Si1,order
92378.cif,30.675,cuprate,Cu0.99La1.85Ni0.01O4Sr0.15,disorder
259535.cif,4.7,others,Y1B12,order
96778.cif,89.5125,cuprate,Ba2Cu3O6.98Y1,disorder
H4Sn1.cif,62.0,h_based,H4Sn1,order
63428.cif,67.4,cuprate,Ba2Cu3Nd1O6.85,disorder
640973.cif,1.55,others,Sc1Ir2,order
610989.cif,2.353333,others,Nb3As1,order
614504.cif,6.14,heavy-Fermion,Ho1Ru0.6Rh3.4B4,disorder
107717.cif,0.126,others,Ag0.667Al0.333,disorder
416365.cif,3.7,others,Mo5Ru1Se8,disorder
104509.cif,4.75,others,Ir1.05Nb0.95,disorder
191391.cif,4.89,others,Co0.75Cu0.25Zr2,disorder
201695.cif,1.4,others,Br2,order
609713.cif,0.175,others,Zr1Al2,order
161915.cif,36.916667,others,B2Li0.1Mg0.9,disorder
55065.cif,3.6,others,Bi1K1,order
N1S2H7.cif,46.4,h_based,N1S2H7,order
104022.cif,15.3,others,V0.75Ga0.25,disorder
105983.cif,5.95,others,Rh0.07Zr0.93,disorder
16075.cif,12.5,others,Nb1P1S1,order
614648.cif,2.57,heavy-Fermion,La1Rh3B2,order
83921.cif,78.0,cuprate,Ba2Cu4O8Tb0.1Y0.9,disorder
Li1Au2H1.cif,0.06,h_based,Li1Au2H1,order
78872.cif,11.6,others,Y2C2Br0.5I1.5,disorder
186391.cif,36.466667,others,Al0.05B2Mg0.95,disorder
608123.cif,0.37,others,Hf1Ni2Al1,order
641461.cif,11.233333,others,La1Mo6Se8,order
670547.cif,0.22,others,Au1In2,order
626975.cif,0.75,others,Cs1,order
236995.cif,0.55,heavy-Fermion,U1Ge2,order
636714.cif,2.55,heavy-Fermion,Lu5Ir4Ge10,order
191914.cif,3.19,others,Re7B3,order
196898.cif,14.6,others,Al1Nb2.91Zr0.09,disorder
75716.cif,55.25,cuprate,Ba2Cu4O8Pr0.4Y0.6,disorder
634320.cif,1.12,others,Hf1Ni2Ga1,order
203119.cif,44.7,cuprate,Ba2Ca0.26Cu3O6Y0.74,disorder
200563.cif,0.0241,others,Rb1C8,order
641457.cif,6.73,others,La1Mo6S8,order
659383.cif,2.35,others,Ag1In2,order
82696.cif,61.0,cuprate,Ba2Ca0.2Cu3O6.49Y0.8,disorder
636934.cif,2.79,heavy-Fermion,Lu5Rh4Ge10,order
186177.cif,5.0,others,Na1C2,order
247616.cif,14.8,iron-based,As2Ca1Co0.126Fe1.874,disorder
58827.cif,8.63,others,Pb0.7Bi0.3,disorder
H4Nb1.cif,47.0,h_based,H4Nb1,order
102839.cif,2.02,others,Ru1Cr2,disorder
603457.cif,2.55,others,Pr1Mo6S8,order
Tb1H12.cif,170.5,h_based,Tb1H12,order
183085.cif,0.80775,heavy-Fermion,La1Os4Sb12,order
75813.cif,87.357143,cuprate,Ba2Ca0.1Cu4O8Y0.9,disorder
236470.cif,1.175,heavy-Fermion,La1N1,order
108628.cif,0.6,others,Nb0.6Ru0.4,disorder
89170.cif,32.2,cuprate,Ba1.6Cu3La0.4O7Y1,disorder
636535.cif,3.9475,others,Ge1,order
108680.cif,1.29,others,W0.4Pd0.6,disorder
Tb1H1.cif,7.3,h_based,Tb1H1,order
672014.cif,6.91125,others,Mg1Ni3C1,order
161919.cif,28.5,others,B1.82C0.18Li0.1Mg0.9,disorder
612356.cif,1.25,others,Au1Sn1,order
Sc1H4.cif,98.0,h_based,Sc1H4,order
431419.cif,2.4,heavy-Fermion,La1Rh1Al1,order
262736.cif,3.4,others,Ca1Ge3,order
652831.cif,4.4625,others,V3Sn1,order
53801.cif,5.016667,others,Se1,order
97213.cif,23.5,cuprate,Ba0.06Ca0.074Cu1La1.85O4Sr0.016,disorder
100193.cif,1.12,others,Cs0.32O3W1,disorder
23578.cif,9.0,others,Zr1Ru1Ge1,order
80716.cif,127.0,cuprate,Ba2Ca1Cu2Hg1O6.22,disorder
63326.cif,91.65,cuprate,Ba2Cu3O7.1Y1,disorder
635683.cif,3.85,others,Zr5Ga3,order
H1Se1.cif,40.0,h_based,H1Se1,order
186655.cif,12.66,iron-based,As1Co0.075Fe0.925La1O1,disorder
650205.cif,3.875,others,Re24Zr5,order
647807.cif,1.72,others,Os1Zr1Si1,order
193610.cif,30.25,iron-based,Ba1Fe2P0.7As1.3,disorder
104898.cif,0.88,others,Mg2Zn11,order
636939.cif,2.3,heavy-Fermion,Lu3Ru4Ge13,order
641054.cif,0.715,others,Ir1Sn2,order
65652.cif,2.75,others,Mo4P3,order
185467.cif,14.3,others,Fe1.03Se0.5Te0.5,disorder
H2Ta1.cif,7.1,h_based,H2Ta1,order
611576.cif,0.9,others,W1As2,order
58016.cif,1.075,others,Nb1Ni2Al1,order
653292.cif,12.8,others,Ti0.013V0.987,disorder
74257.cif,86.25,cuprate,Ba2Ca0.07Cu4O8Y0.93,disorder
181258.cif,0.085,others,Cu2Sb1,order
184218.cif,20.05,iron-based,As2Ba1Co0.2Fe1.8,disorder
56261.cif,2.6575,others,Au2Pb1,order
621843.cif,0.421,heavy-Fermion,Ce1Pd2Si2,order
426890.cif,2.94,others,Bi14Rh3,order
52344.cif,1.675,others,W3O1,order
27104.cif,1.02,others,La1Se1,order
84513.cif,8.0,others,K2Na1H3C60N1,disorder
104690.cif,7.575,heavy-Fermion,La1Os2,order
645115.cif,3.15,others,Nb1Ni2Sn1,order
161916.cif,35.3,others,B2Li0.11Mg0.89,disorder
183171.cif,1.666667,others,Rh1C1,order
79061.cif,30.0,cuprate,Bi2Cu1La0.3O6Sr1.7,disorder
611867.cif,1.2,others,Au1Ga1,order
56051.cif,0.99,heavy-Fermion,U5Ge3,order
108164.cif,3.8,others,Re1Mo1C2,disorder
617101.cif,4.898,others,Bi2Se3,order
81178.cif,51.7,cuprate,Ba2Cu3La0.5O7Pr0.5,disorder
651263.cif,4.1,others,Tl1V6S8,disorder
621955.cif,0.914,heavy-Fermion,Ce1Rh1Si3,order
H4Y1.cif,95.0,h_based,H4Y1,order
609358.cif,16.1,others,Al0.1Si0.9V3,disorder
108148.cif,0.35,others,Pt2Sr1,order
92384.cif,29.6,cuprate,Cu0.9La1.85Mg0.1O4Sr0.15,disorder
168583.cif,3.075,others,La1Fe4P12,order
671042.cif,0.501,others,Ru1,order
600057.cif,2.65,others,Nb1Ru1Si1,order
641899.cif,0.8,heavy-Fermion,La1Sb2,order
H1Cl1.cif,20.0,h_based,H1Cl1,order
36377.cif,2.0,others,Ba1Pd2As2,order
130023.cif,6.9,heavy-Fermion,La5B2C6,disorder
671780.cif,3.1,others,Hf1B1,order
246434.cif,10.8,heavy-Fermion,Er0.8Lu0.2Ni2B2C1,disorder
Tb1H9.cif,226.3,h_based,Tb1H9,order
253703.cif,1.8,others,Bi1Cu1,order
105702.cif,4.03,others,Pd2Sn1Y0.7Yb0.3,disorder
606027.cif,0.385,others,Au0.86Al0.14,disorder
291925.cif,2.68,others,Y1Au1.3Pd0.7In1,disorder
67105.cif,37.6,cuprate,Ca0.5Cu2O6.75Sm0.5Sr2Tl1,disorder
647834.cif,1.51,heavy-Fermion,Th7Os3,order
673848.cif,2.1,others,Ir2Ba1P2,order
161789.cif,7.4,iron-based,Fe1Se0.92,disorder
82529.cif,3.9,others,Ba2Sn3Sb6,order
637839.cif,1.3,others,Sc1Ge2,order
628214.cif,0.021,heavy-Fermion,La1Cu6,order
105406.cif,1.975,heavy-Fermion,Th7Ni3,order
635423.cif,18.2,others,V3Ga0.5Si0.5,disorder
259578.cif,3.2005,cuprate,Cu0.96La1.85Ni0.04O4Sr0.15,disorder
157839.cif,1.0,others,Ca2K1Nb3O10,order
164196.cif,0.783333,others,Ba1Ni2As2,order
644122.cif,3.77,others,Pb1Mo6Se8,order
629329.cif,1.3,others,Cu1Te2,order
617054.cif,2.94,others,Bi0.5Sb0.5,disorder
191430.cif,0.343333,others,Pt1Al2,order
105206.cif,2.5,others,Nb0.9Pt0.1,disorder
67406.cif,6.59,heavy-Fermion,Sc1Lu4Ir4Si10,disorder
645437.cif,0.345,others,Nb5Si3,order
261841.cif,16.533333,others,Mg0.05N0.92Nb0.95O0.08,disorder
635132.cif,1.74,others,Pt1Ga1,order
674894.cif,0.8508,others,Zn1,order
105723.cif,4.71,others,Pd0.2Ti0.8,disorder
647817.cif,1.95,others,Ta1Os1,disorder
89171.cif,0.3,cuprate,Ba1.5Cu3La0.5O7Y1,disorder
616438.cif,5.21,others,Be22Tc1,order
Tb1H6.cif,148.3,h_based,Tb1H6,order
638705.cif,0.87,others,Hf2Ni1,order
161913.cif,38.4,others,B2Mg0.98,disorder
634779.cif,1.54,others,Nb1Ni2Ga1,order
43662.cif,4.75,others,Re3B1,order
612239.cif,4.325,others,Au1Pb3,order
640555.cif,3.625,others,In0.05Sn0.95,disorder
644398.cif,1.402,others,Mo3Si1,order
76150.cif,3.94125,others,Te1,order
51997.cif,4.9,others,Nb3In1,order
160627.cif,14.0,cuprate,Ba2Cu3Nd1O6.6,disorder
603451.cif,1.6,others,Gd1Mo6S8,order
108323.cif,2.358,heavy-Fermion,U6Co1,order
672813.cif,0.795,others,Ta3Al1,order
641661.cif,1.48,heavy-Fermion,La7Pd3,order
58724.cif,1.47,others,Be17Nb2,order
657339.cif,0.58,others,Rh1As1,order
281728.cif,1.3,others,Na0.5Nb1S2,disorder
419206.cif,4.3,others,Ba1Sn3,order
196332.cif,8.1425,others,Ba8Si46,order
672464.cif,6.666666667,others,Si1,order
24046.cif,1.98,others,O3Rb0.27W1,disorder
189036.cif,2.9965,iron-based,K1Fe2As2,order
237698.cif,1.87,heavy-Fermion,Ge1.8La1,disorder
97211.cif,28.5,cuprate,Ba0.026Ca0.034Cu1La1.85O4Sr0.09,disorder
612635.cif,1.2,heavy-Fermion,Lu1B2C2,order
Sc1H9.cif,180.0,h_based,Sc1H9,order
102028.cif,0.138,others,Cd0.9Mg0.1,disorder
189030.cif,18.0,iron-based,As2Ba0.79Fe2K0.21,disorder
674394.cif,2.89,others,La1Ni1C2,order
165617.cif,3.9,others,Sr1Sn3Sb4,order
641204.cif,7.365,others,Ir1Zr2,order
614703.cif,10.093625,heavy-Fermion,Lu1Rh4B4,order
640836.cif,7.9,others,Ir1Nb1,order
154982.cif,11.872727,others,Li1Ti2O4,order
153099.cif,2.9,others,Ba8Cu4Si42,disorder
649774.cif,0.58,others,Pt1Ti3,order
648282.cif,2.76,others,W3P1,order
79574.cif,23.0,others,Y1Ni2B2C1,order
618369.cif,13.8,others,C2.9Mo0.2Y1.8,disorder
108566.cif,1.03,heavy-Fermion,Th1In1.5Sn1.5,disorder
24190.cif,1.8,others,Ir3Te8,disorder
163909.cif,4.0875,others,Ir19Mg10B16,order
653267.cif,6.29,others,Th0.25Zr0.75,disorder
609498.cif,0.045,heavy-Fermion,Th2Al1,order
23786.cif,3.6,others,Ir1Mo2B2,order
637485.cif,8.946667,others,Y5Os4Ge10,order
Tb1H5.cif,79.3,h_based,Tb1H5,order
647720.cif,5.3525,others,Os1P1Zr1,order
82070.cif,3.74,heavy-Fermion,La6Zn1Sb15,disorder
423134.cif,2.65,heavy-Fermion,La3Ru4Sn13,order
641905.cif,0.25,heavy-Fermion,La4Sb3,order
74114.cif,32.0,cuprate,C0.85B0.15Cu1O5Sr2,disorder
59473.cif,0.7,others,Pd1In1,order
337.cif,1.48,others,Y3Rh2,order
195266.cif,2.9,others,Nb4Ga1Se8,order
102108.cif,2.037308,heavy-Fermion,Ce1Co1In5,order
69484.cif,12.8,cuprate,Ce0.17Cu1Nd1.83O4,disorder
67128.cif,80.8,cuprate,Ba2Ca1Cu2O7Tl1,order
184646.cif,26.0,iron-based,La1Fe1As1O0.95F0.05,disorder
601574.cif,5.323333,heavy-Fermion,Nd1Rh4B4,order
618750.cif,11.2,others,C2.7Ru0.2Y1.8,disorder
74641.cif,0.135,others,Cs1C8,order
193616.cif,2.9,others,Y1Fe2Si2,order
656306.cif,1.9,others,Zr5Sn3,order
187860.cif,0.235,others,Y1Cu1,order
Ge1H3.cif,90.0,h_based,Ge1H3,order
78622.cif,79.42,cuprate,Ba2Cu4O8Tm1,order
645157.cif,1.78,others,Os2Nb3,disorder
291812.cif,17.8,others,Nb1C0.35N0.65,disorder
628836.cif,1.625,others,Cu1S1Se1,disorder
106157.cif,1.161429,others,Th1,order
641780.cif,2.35,heavy-Fermion,La5Ru2,order
104438.cif,4.06,others,Ho0.1Pd2Sn1Y0.9,disorder
647956.cif,1.8,heavy-Fermion,Pr1Ru4P12,order
41090.cif,2.75,others,Nb1Sn1.17S3.17,order
628449.cif,5.9,others,Mo6Cu1Se8,order
601623.cif,0.39,heavy-Fermion,La1Pd2Si2,order
601577.cif,2.6475,heavy-Fermion,Sm1Rh4B4,order
153904.cif,21.2325,cuprate,Ce0.15Cu1Nd1.85O4,disorder
634746.cif,16.888889,others,Nb3Ga1,order
641028.cif,2.7,others,Y1Ir1Si1,order
192129.cif,5.2,others,Bi0.9Sb0.1,disorder
Bi1H6.cif,113.0,h_based,Bi1H6,order
10035.cif,4.45,others,V2Cu1S4,order
75859.cif,51.0,cuprate,Cu2.7Fe0.3O7.1Sr2Y1,disorder
43358.cif,2.29,others,Cd1Sn1As2,order
191907.cif,0.25,others,Mo1B1,order
169422.cif,2.206,others,In1Te1,order
621980.cif,5.998273,heavy-Fermion,Ce1Ru2,order
82836.cif,81.1,cuprate,Ba2Ca0.1Cu3O6.91Y0.9,disorder
636932.cif,2.3,heavy-Fermion,Lu3Rh4Ge13,order
618775.cif,6.7,others,C3Sc0.2Th1.8,disorder
30837.cif,0.96,others,Y1Pd2P2,order
H2V1.cif,0.5,h_based,H2V1,order
637671.cif,2.7,others,Re1Ge2,order
615346.cif,10.95775,others,Y1Rh4B4,order
642439.cif,2.2,others,Lu1Mo6S8,order
104484.cif,0.24,heavy-Fermion,La1Ir2,order
259579.cif,2.1,cuprate,Cu0.95La1.85Ni0.05O4Sr0.15,disorder
74368.cif,28.0,others,K3H3C60N1,disorder
106148.cif,10.4,others,Tc0.9W0.1,disorder
600661.cif,7.7,others,Mo6Ag1S8,order
191273.cif,7.0,others,Pb1Ca1,order
602519.cif,24.0,others,Cs1K2C60,disorder
673897.cif,0.091333,others,Ir1,order
626570.cif,0.07,others,Rh1Cr3,order
104556.cif,1.45,heavy-Fermion,Th1Ir1.2Ru0.8,disorder
618235.cif,10.3,others,Lu0.2Th1.8C3,disorder
619390.cif,13.0,others,Ca1Li2,order
104609.cif,4.1,others,Ir2Zr1,order
615212.cif,2.78,others,Pt3Sr0.67B2,disorder
246536.cif,37.95,others,Al0.01B2Mg0.99,disorder
196889.cif,11.673,others,C1Mo0.85Nb0.15,disorder
641096.cif,1.52,heavy-Fermion,Th7Ir3,order
76622.cif,4.7,others,Ir1Ge1,order
83088.cif,55.0,cuprate,Cu2.8O7Re0.2Sr2Y1,disorder
H3S1.cif,203.0,h_based,H3S1,order
58501.cif,2.3,others,Au1In1Pd1Y1,disorder
640823.cif,8.031,others,Ir1Mo3,order
85396.cif,78.0,cuprate,Ba2Cu1Hg1O4.31,disorder
650661.cif,1.1,others,Y1Ru2Si2,order
167533.cif,0.08,heavy-Fermion,Yb1B4Al1,order
99289.cif,66.9,cuprate,Ba1.2Cu3Nd1O6.97Sr0.8,disorder
35593.cif,8.716667,others,Zr1Ru1As1,order
185377.cif,3.3,others,Ir1Ca1Si3,order
58582.cif,2.0,others,Sc1Au1,order
188287.cif,7.5,others,Nb2In1C1,order
99288.cif,75.0,cuprate,Ba1.4Cu3Nd1O6.94Sr0.6,disorder
173918.cif,61.966667,cuprate,Ba2Cu3O6.71Y1,disorder
Bi1H3.cif,65.0,h_based,Bi1H3,order
52843.cif,0.85,others,Ce1,order
629953.cif,1.6,others,Dy1Mo6S8,order
641179.cif,1.61,others,Y3Ir2,order
87288.cif,22.1,cuprate,Ce0.15Cu1Nd1.85O3.95,disorder
673850.cif,1.0,others,Ba1Rh2P2,order
198657.cif,1.231538,heavy-Fermion,U1Ru2Si2,order
105579.cif,1.5,others,Os0.1W0.9,disorder
197927.cif,1.17,heavy-Fermion,Er1Pd2Sn1,order
102798.cif,4.25,others,Au1Tl2,order
191248.cif,15.0,iron-based,Fe1Se0.5Te0.5,disorder
242099.cif,0.435,heavy-Fermion,Lu1B12,order
642559.cif,2.4,heavy-Fermion,Lu1Ru2Si2,order
263006.cif,6.78,heavy-Fermion,Lu1Si3,order
105907.cif,6.75,others,W0.65Re0.35,disorder
423220.cif,8.8,others,Y1Tc2,order
640011.cif,1.5,others,Mo15In2Se19,order
77223.cif,13.2,others,W0.2Nb0.8C1,disorder
602384.cif,0.32,others,Cs1V6S8,disorder
Tb1H10.cif,277.8,h_based,Tb1H10,order
658225.cif,0.9,heavy-Fermion,La1Cu1Sb2,order
619112.cif,3.895429,others,Y1C2,order
H9Y1.cif,250.0,h_based,H9Y1,order
67581.cif,1.585,others,Cu1S1,order
710023.cif,4.99,others,Zr1P1.4S0.6,disorder
40515.cif,20.0,others,Ba0.54Bi1K0.46O3,disorder
150516.cif,2.23,others,Y1Ru2,order
77939.cif,1.96,heavy-Fermion,La1Ni1B1N1,order
74122.cif,92.3,cuprate,Ba2Cu3Dy1O6.9,disorder
409466.cif,2.91,others,Ba1Bi0.1O3Pb0.9,disorder
647921.cif,0.35,others,Pd3P1,order
83140.cif,78.2,cuprate,Ba2Ca0.2Cu3O6.89Y0.8,disorder
634056.cif,4.49,others,Fe0.3V1.7Zr1,disorder
615399.cif,7.7,others,Y1Ru1B2,order
150517.cif,1.83,others,Y1Re2,order
80202.cif,2.5,iron-based,Sm1Fe1P1O1,order
26251.cif,8.5,others,Nb4N5,order
645495.cif,2.64,others,Nb1Sn2,order
657331.cif,31.15,others,Cs1Rb2C60,disorder
82339.cif,23.1,others,Bi1Ba0.542K0.458O3,disorder
183018.cif,1.535,others,Y1Te1,order
651750.cif,1.3,heavy-Fermion,Yb1Sb2,order
168766.cif,11.9,iron-based,Fe1.03Se0.1Te0.9,disorder
651405.cif,1.9,others,Y1S1,order
263004.cif,4.25,others,Ca1Si3,order
87976.cif,25.0,cuprate,Cu1La1.913O4Sr0.087,disorder
608019.cif,0.21,others,Th2Al0.5Ge0.5,disorder
67854.cif,54.0,cuprate,Ca1Cu2La1.8O5.96Sr0.2,disorder
105081.cif,12.75,others,Re0.3Mo0.7,disorder
75718.cif,37.875,cuprate,Ba2Cu4O8Pr0.6Y0.4,disorder
612852.cif,0.55,heavy-Fermion,Ce1Ru3B2,order
59560.cif,3.223,others,In0.8Tl0.2,disorder
76625.cif,0.4,others,Pt1Ge1,order
649057.cif,1.32,others,Tl2Pd1,order
78626.cif,87.0,cuprate,Ba2Ca0.02Cu4O8Y0.98,disorder
674033.cif,1.425,others,C1Si1,order
670749.cif,9.85,others,Zr1N1,order
Ca1H6.cif,235.0,h_based,Ca1H6,order
646550.cif,3.7,others,Tl1Ni2Se2,order
646714.cif,1.6,heavy-Fermion,Sm1Ni1,order
105977.cif,0.56,others,Y1Rh5,order
57864.cif,12.9,others,V3Al0.5Ga0.5,disorder
197253.cif,1.245,others,Au1Zn3,order
637488.cif,3.9,others,Y3Os4Ge13,order
33819.cif,8.7,others,Pb0.85Bi0.15Ba1O3,disorder
108126.cif,3.93,others,Bi0.05Sn0.95,disorder
23864.cif,0.21,others,Pd4Se1,order
24282.cif,7.775,others,Mo1B2.5,order
236950.cif,7.0,heavy-Fermion,La1Ge5,order
165332.cif,0.26,others,N1S1,order
108135.cif,3.4,others,Hf0.5Mo0.5C1,disorder
97221.cif,31.1,cuprate,Ba0.124Cu1La1.812Nd0.038O4Sr0.026,disorder
168817.cif,4.95,heavy-Fermion,Np1Pd5Al2,order
105148.cif,6.45,others,Al0.9Ge0.1,disorder
625996.cif,3.3,heavy-Fermion,Cr0.2Fe0.8U6,disorder
150819.cif,0.37,heavy-Fermion,Th1Ir1,order
259577.cif,13.975,cuprate,Cu0.97La1.85Ni0.03O4Sr0.15,disorder
638675.cif,8.905,others,Hf0.5Nb0.5,disorder
180606.cif,7.36625,iron-based,Fe1S0.2Te0.8,disorder
616961.cif,1.2,others,Bi1Pd1Te1,order
614694.cif,4.655,heavy-Fermion,Lu1Os3B2,order
247864.cif,0.69,heavy-Fermion,Ce2Pd1In8,order
610778.cif,10.3,heavy-Fermion,La1Ru4As12,order
414514.cif,5.3,heavy-Fermion,La1Ir1P1,order
618496.cif,3.933333,others,Nb2C1Sn1,order
La1H10.cif,254.0,h_based,La1H10,order
642029.cif,4.0275,others,La3Te4,order
600489.cif,3.175,others,Bi3Rh1,order
247832.cif,5.492222,heavy-Fermion,Lu2Fe3Si5,order
184636.cif,10.033333,iron-based,Fe1Se0.1Te0.9,disorder
150541.cif,0.44,heavy-Fermion,Th1Pt1,order
641749.cif,4.35,heavy-Fermion,La1Rh1Si1,order
251846.cif,7.5,others,Ba8Ga16Ge30,disorder
624053.cif,0.175,heavy-Fermion,Lu3Co1,order
53119.cif,4.575,others,Tl2Mo6Se6,order
651601.cif,0.72,others,Ta3Sb1,order
65923.cif,93.0,cuprate,Ba2Cu3La1O6.85,disorder
53656.cif,0.87,others,Ir3Ge7,order
156465.cif,7.61,others,Li2Pd3B1,order
671192.cif,8.593333,others,Mo1Ga4,order
259588.cif,3.02,others,Cd1Ge1As2,order
616874.cif,0.79,others,Bi2Ni3S2,order
246810.cif,6.7,heavy-Fermion,La1Si10,order
181819.cif,78.0,cuprate,Ba1Cu3Er1O6.94Sr1,disorder
657497.cif,1.2,others,I2,order
H4Te1.cif,104.0,h_based,H4Te1,order
619086.cif,11.5,others,C2.9V0.2Y1.8,disorder
618713.cif,3.8,others,W1Re1C2,disorder
44422.cif,1.65,heavy-Fermion,La1Ir3B2,order
77414.cif,9.92,others,Ta0.8W0.2C1,disorder
77109.cif,1.25,others,Pd1Sb2,order
78635.cif,30.04,cuprate,Cu1La1.875O4Sr0.125,disorder
623774.cif,0.56,others,Hf2Co1,order
290510.cif,84.1,cuprate,Ba2Cu3O7Pr0.1Y0.9,disorder
196699.cif,8.3,others,Nb3Si0.5Sn0.5,disorder
168770.cif,11.0,iron-based,Fe1.04Se0.05Te0.95,disorder
625339.cif,0.82,others,Ta2Co1,order
77553.cif,6.7,others,W0.5Ti0.5C1,disorder
635498.cif,2.5,heavy-Fermion,Tb1Ga6,order
Sc1H6.cif,129.0,h_based,Sc1H6,order
203120.cif,47.5,cuprate,Ba2Ca0.28Cu3O6Y0.72,disorder
671258.cif,0.7,heavy-Fermion,La1In3,order
426369.cif,1.2,others,Nb2Pd0.67Se5,disorder
180270.cif,2.75,others,Sc2Sr4Ni2As2O6,order
252344.cif,35.0,iron-based,Ca1Rb1Fe4As4,order
202190.cif,2.891667,others,Li0.9Mo6O17,disorder
638810.cif,5.203333,others,Hf1Re2,order
105080.cif,11.633333,others,Mo0.6Re0.4,disorder
26387.cif,4.0,others,Mo15In3.3Se19,disorder
Hf1H10.cif,224.0,h_based,Hf1H10,order
619385.cif,6.95,others,Ir4Ca3Sn13,order
192296.cif,3.833333,heavy-Fermion,La1Pt1Si1,disorder
603586.cif,3.4,others,Mo6Sn1Se8,order
252376.cif,1.8,others,Mo6S8,order
105590.cif,2.98,others,Pb2Pd1,order
181157.cif,2.892,others,Sr1Pd2Ge2,order
58722.cif,2.3,others,Be2Nb3,order
421388.cif,29.0,others,C60Rb4,disorder
196975.cif,3.005,others,Pt1V3,order
261871.cif,5.4,heavy-Fermion,La2Sn5,order
109266.cif,4.3,others,Hf5Re24,order
103659.cif,2.25,heavy-Fermion,Lu1Ga3,order
89182.cif,71.6,cuprate,Ba2Ca0.2Cu3O7Y0.8,disorder
74704.cif,3.695,others,Ta1Pb1Se2,order
671243.cif,15.880667,heavy-Fermion,Lu1Ni2B2C1,order
Bi1H2.cif,39.0,h_based,Bi1H2,order
52288.cif,5.2,others,Tl7Sb2,order
648950.cif,4.993333,others,Y1Pd2Sn1,order
57505.cif,4.4,others,Sc1Au2Al1,order
653296.cif,6.09,others,Ti1V1,disorder
67426.cif,7.38,cuprate,Bi2Cu1O6Sr2,order
616761.cif,0.76,heavy-Fermion,La2Bi1,order
50096.cif,94.2,cuprate,Ba2Cu1Hg1O4.2,disorder
173375.cif,1.86,others,B1I3,order
186656.cif,11.02,iron-based,As1Co0.1Fe0.9La1O1,disorder
180604.cif,10.0,iron-based,Fe1S0.1Te0.9,disorder
106145.cif,10.99,others,Tc0.95V0.05,disorder
44425.cif,2.09,heavy-Fermion,Th1Ir3B2,order
90433.cif,1.24,others,Pt1Nb1Si1,order
70062.cif,7.0,others,Ba6C60,order
417662.cif,6.3,others,Ba1Al1Ge1,order
104313.cif,0.935,others,Hg1Mg1,order
161918.cif,30.15,others,B1.84C0.16Li0.09Mg0.91,disorder
108149.cif,6.0,others,Ba1Rh2,order
180617.cif,2.0,others,Nb2C1As1,order
170775.cif,1.05,heavy-Fermion,La1Mg2,order
59555.cif,3.64,others,Tl0.75In0.25,disorder
650143.cif,1.58,others,Re0.65Ta0.35,disorder
652552.cif,2.84,others,W3Si2,order
105597.cif,4.13,others,Y1Pb1Pd2,order
65919.cif,20.0,cuprate,Cu1La0.75O3.95Sm1Sr0.25,disorder
97222.cif,30.0,cuprate,Ba0.136Cu1La1.776Nd0.074O4Sr0.014,disorder
105228.cif,6.5,others,Nb3Si0.6Sn0.4,disorder
44650.cif,4.51,others,In0.4Sn0.6Te1,disorder
641768.cif,1.835,heavy-Fermion,La7Ru3,order
608026.cif,11.17,others,V3Al0.3Ge0.7,disorder
290700.cif,16.475,iron-based,Li1Fe1As1,order
162823.cif,27.6,iron-based,As1Ce1F0.08Fe1O0.92,disorder
58794.cif,3.575,others,Bi2K1,order
58721.cif,2.15,others,Be2Nb1,order
181533.cif,40.85,iron-based,Ce1Fe1As1O0.84F0.16,disorder
673853.cif,13.9,others,V3In1,order
625310.cif,2.5,heavy-Fermion,Yb3Co4Sn13,order
Sc1H12.cif,141.0,h_based,Sc1H12,order
636927.cif,3.6,heavy-Fermion,Lu3Os4Ge13,order
676102.cif,0.669222,heavy-Fermion,Ce1Pt3Si1,order
43994.cif,5.6,others,Pt3Ba0.67B2,disorder
166382.cif,5.0,others,Sr1Ga1Si1,disorder
53884.cif,1.1,heavy-Fermion,Th1Pd2Ge2,order
614832.cif,5.09,others,Re1Mo1B1,disorder
59187.cif,2.425,others,Pt1Sr1As1,order
641498.cif,3.6,heavy-Fermion,La3Ni1,order
653336.cif,1.52,others,Y1Tl3,order
89169.cif,57.45,cuprate,Ba1.7Cu3La0.3O7Y1,disorder
183514.cif,45.0,cuprate,Ce0.6Cu2Gd1.4O10Ru1Sr2,disorder
58110.cif,5.4,others,Os4Al13,order
161279.cif,50.5,iron-based,Tb1Fe1As1O0.9F0.1,disorder
161758.cif,1.3,heavy-Fermion,Ce1Bi1Pd1,order
649780.cif,1.58,others,Pt1Tl2,order
150740.cif,3.68,heavy-Fermion,Th1Ru2,order
40427.cif,4.4,heavy-Fermion,La2Rh3Si5,order
637720.cif,0.244,heavy-Fermion,U1Rh1Ge1,order
N2S1H8.cif,4.0,h_based,N2S1H8,order
Bi1H4.cif,93.0,h_based,Bi1H4,order
430063.cif,4.6,others,Bi2Ba1Ti2O1,order
191042.cif,5.0,iron-based,Br0.3Fe1Se0.7,disorder
641650.cif,2.2,heavy-Fermion,La3Pb13Rh4,order
246433.cif,7.1,heavy-Fermion,B2C1Er0.8Ni2Tb0.2,disorder
648506.cif,4.05,others,Pb1Sb1,disorder
644389.cif,6.38,others,Y1Mo6Se8,order
44574.cif,1.79,heavy-Fermion,Th1Ru3B2,order
670654.cif,1.68,others,Y1Ga2,order
641764.cif,4.875,heavy-Fermion,La3Ru1,order
104695.cif,1.75,heavy-Fermion,La1Tl1.5Pb1.5,disorder
Th1H9.cif,145.0,h_based,Th1H9,order
59466.cif,4.435,others,In0.9Pb0.1,disorder
53567.cif,7.3,others,Nb3Ga0.5Ge0.5,disorder
157439.cif,6.318,others,Os2Rb1O6,order
105717.cif,0.75,heavy-Fermion,Th2Pd1,order
193597.cif,30.1,iron-based,Ba1Fe2P0.48As1.52,disorder
650642.cif,1.1,heavy-Fermion,Th1Ru2Si2,order
104376.cif,3.28,others,Hg3Zr1,order
606036.cif,0.0475,others,Au1Al2,order
620174.cif,2.4,others,Mo6Cd1Se8,order
63336.cif,89.025,cuprate,Ba2Cu3O6.88Y1,disorder
291998.cif,6.0,others,Nb4Co1Si1,order
108341.cif,4.83,others,Cr0.1Nb0.9,disorder
638584.cif,3.5,others,Hf1Ir1Si1,order
H3Ru1.cif,3.57,h_based,H3Ru1,order
H4Ta1.cif,31.0,h_based,H4Ta1,order
105602.cif,7.2,others,Pt1Pb1,order
74111.cif,14.0,cuprate,Ba0.24Cu1La1.76O4,disorder
104567.cif,0.067,others,Ir0.9Ta0.1,disorder
633602.cif,1.3825,heavy-Fermion,Tm2Fe3Si5,order
196899.cif,20.2,others,Nb3Al0.75Ge0.25,disorder
58817.cif,2.516667,others,Bi1Nb3,order
621952.cif,0.356667,heavy-Fermion,Ce1Rh2Si2,order
672715.cif,1.27,others,Ca1Pd2As2,order
105930.cif,0.6,others,Rh1Sn2,order
190485.cif,3.1,heavy-Fermion,La3Rh4Sn13,order
641110.cif,5.185,others,Ir1Ti3,order
418391.cif,6.7,others,Sr1Al1Ge1,order
H2I1.cif,33.0,h_based,H2I1,order
41498.cif,43.0,cuprate,Cu1La2O4.12,disorder
634281.cif,1.3,others,Sr1Ga1Ge1,order
248481.cif,0.9,heavy-Fermion,La1Pt1Bi1,order
247282.cif,6.0,iron-based,Fe1.035Se0.22Te0.78,disorder
58185.cif,0.75,heavy-Fermion,Th1Al3,order
59569.cif,0.96,others,Y1In3,order
674882.cif,3.755,others,Sn1As1,order
629705.cif,2.95,heavy-Fermion,Dy1Ga6,order
616698.cif,5.05,others,Bi0.1In0.9,disorder
251015.cif,2.46,others,Ca1Al0.74Si1.26,disorder
615147.cif,1.4,others,Y1Os1B4,order
423290.cif,3.025,heavy-Fermion,La2Sb1,order
619128.cif,13.0,others,C2.9Y1.8Zr0.2,disorder
76293.cif,2.6,others,Y3Pt4Ge6,order
617689.cif,8.2,others,C3Er0.2Th1.8,disorder
157584.cif,6.0,heavy-Fermion,Pr1Pt2B2C1,order
69004.cif,4.3,others,Mo15Se19,order
619329.cif,2.1,others,Ca3Rh4Ge13,order
639830.cif,1.3,others,K2Mo15In1Se19,disorder
89194.cif,45.4,cuprate,Ba2Cu3O6.51Y1,disorder
671242.cif,10.5,others,Y1Pt2B2C1,order
619102.cif,14.5,others,C2.9W0.2Y1.8,disorder
65423.cif,93.0,cuprate,Ba2Cu3O6.85Y1,disorder
97066.cif,90.575,cuprate,Ba2Cu3O6.97Y1,disorder
636754.cif,1.1,heavy-Fermion,U1Ir2Ge2,order
97219.cif,32.0,cuprate,Ba0.112Cu1La1.85O4Sr0.038,disorder
261540.cif,22.9,others,Hf1Na0.28N1Cl1,disorder
610776.cif,3.2,heavy-Fermion,La1Os4As12,order
651684.cif,5.611667,others,Ti3Sb1,order
Ca1Y1H12.cif,258.0,h_based,Ca1Y1H12,order
257744.cif,0.69,others,Y1V2Al20,order
241438.cif,21.666667,iron-based,Eu1Ir0.28Fe1.72As2,disorder
73331.cif,2.7,others,W5Si3,order
194235.cif,6.1,others,Ir4Ba3Ge16,order
192303.cif,11.8,iron-based,As2Ba0.8Fe2Na0.2,disorder
604422.cif,7.833333,heavy-Fermion,Yb3Rh4Sn13,order
H1Po1.cif,0.65,h_based,H1Po1,order
H12Sn1.cif,93.0,h_based,H12Sn1,order
106076.cif,6.6925,others,Ta3Sn1,order
89167.cif,79.05,cuprate,Ba1.8Cu3La0.2O7Y1,disorder
N1S1H5.cif,49.9,h_based,N1S1H5,order
28445.cif,1.102857,others,Re2Cd2O7,order
Be1H2.cif,62.0,h_based,Be1H2,order
44655.cif,1.2,others,In3Te4,order
657555.cif,2.5,others,K1Na2C60,disorder
617008.cif,2.04,others,Bi1Rh1,order
In1H3.cif,40.5,h_based,In1H3,order
103902.cif,2.87,others,Zr1Ni2Ga1,order
H5Te2.cif,58.0,h_based,H5Te2,order
65865.cif,30.0,cuprate,Cu1La2O4.032,disorder
58407.cif,0.34,others,Au5Ca1,order
618149.cif,10.66,others,La2C3,order
104166.cif,0.1,others,Ag0.65Al0.35,disorder
102779.cif,0.256,others,Ir1Cr3,order
75610.cif,2.786667,heavy-Fermion,Lu1Ni1B1C1,order
102802.cif,2.66,others,Pb2Rh1,order
184640.cif,14.333333,iron-based,Fe1Se0.3Te0.7,disorder
189028.cif,10.0,iron-based,As2Ba0.825Fe2K0.175,disorder
612288.cif,0.29,others,Au1Sb2,order
193321.cif,2.1,heavy-Fermion,Ce1Pt2In7,order
640569.cif,5.5,others,In3Sn1,disorder
644856.cif,8.95,others,V1N1,order
104536.cif,4.41,heavy-Fermion,Th1Os0.6Ir1.4,disorder
671240.cif,10.25,heavy-Fermion,La1Pt2B2C1,order
617983.cif,10.6,others,C2.7Ge0.2Y1.8,disorder
652176.cif,3.25,others,Y1Se1,order
627675.cif,0.084,others,Cu0.85Ge0.15,disorder
633446.cif,4.57,others,Sc2Fe3Si5,order
618965.cif,10.7,others,C2.7Ti0.2Y1.8,disorder
645153.cif,2.86,others,Os1Nb1,disorder
H2Nb1.cif,4.0,h_based,H2Nb1,order
56645.cif,0.05,heavy-Fermion,Ce1Ni2B2C1,order
181444.cif,6.0,iron-based,As1Fe0.92Ni0.08O1Sm1,disorder
192249.cif,2.1,heavy-Fermion,La1Bi2Pd0.85,disorder
43317.cif,0.8,others,Ru1B2,order
26597.cif,3.81,others,Sn1O1,order
615710.cif,5.692857,others,Y1B6,order
Li2Au2H1.cif,0.02,h_based,Li2Au2H1,order
615364.cif,7.27,others,Sc1Ru4B4,order
246432.cif,3.1,heavy-Fermion,B2C1Co0.1Er1Ni1.9,disorder
237706.cif,5.936667,others,Mo3P1,order
236296.cif,12.0,others,C0.681Mo1,disorder
414303.cif,2.225,others,Ir2Ga9,order
671985.cif,39.0,others,Mg1B2,order
647731.cif,1.60125,heavy-Fermion,Pr1Os4Sb12,order
261651.cif,4.0,others,Ba1Ge3,order
198771.cif,1.1125,heavy-Fermion,Ce1Co2,order
104725.cif,1.5,heavy-Fermion,La1Tl1.5Sn1.5,disorder
651574.cif,3.89,others,Sb0.08Sn0.92,disorder
602892.cif,4.0,others,Ta1B1,order
184641.cif,14.1,iron-based,Fe1Se0.4Te0.6,disorder
253810.cif,7.7,others,W1Rb0.33O3,order
648834.cif,1.1,others,Pd17Se15,order
191390.cif,5.41,others,Co0.8Cu0.2Zr2,disorder
81174.cif,92.475,cuprate,Ba2Cu3Ho1O7,order
650354.cif,1.4,others,Y1Rh2Si2,order
612699.cif,1.57,others,Pt3Ca0.67B2,disorder
58821.cif,3.935,others,Bi3Ni1,order
644115.cif,3.2,others,Pb1Mo6S4Se4,disorder
628435.cif,10.615,others,Mo6Cu2S8,disorder
618127.cif,3.1,others,Ti2In1C1,order
107019.cif,9.61,heavy-Fermion,La3In1,order
673464.cif,2.925,others,Ga1N1,order
192214.cif,4.64,others,Nd1Bi1O0.7S2F0.3,disorder
83923.cif,72.025,cuprate,Ba2Cu4O8Pr0.1Y0.9,disorder
172793.cif,2.425,heavy-Fermion,La3Co4Sn13,order
650458.cif,2.15,heavy-Fermion,Th7Rh3,order
658347.cif,1.17,heavy-Fermion,Yb1Pd2Ge2,order
83070.cif,32.0,cuprate,Ba2Cu3O6.96Pr0.4Y0.6,disorder
614804.cif,4.1125,others,Mo2B1,order
197275.cif,0.69,others,Zr1Ga3,order
612206.cif,12.5,others,Pt0.3Au0.7Nb3,disorder
642540.cif,1.7,heavy-Fermion,Lu1Re2,order
609356.cif,15.7,others,Al0.2Si0.8V3,disorder
602887.cif,0.23,heavy-Fermion,Yb1Pb3,order
58396.cif,1.775,others,Au1Be1,order
38342.cif,1.473333,heavy-Fermion,La1Ir1Si3,order
609742.cif,0.73,others,Zr3Al1,order
604623.cif,1.658,heavy-Fermion,La1Rh2Si2,order
641715.cif,1.4325,heavy-Fermion,La1Pt2Si2,order
641033.cif,2.906667,others,Y5Ir4Si10,order
78871.cif,5.05,others,Y2C2Br2,order
65053.cif,2.66,others,Pd34Se11,order
104303.cif,1.2,others,Hg2K1,order
70020.cif,0.30475,others,K1C8,order
H6Sr1.cif,156.0,h_based,H6Sr1,order
192308.cif,24.2,iron-based,As2Ba0.3Fe2Na0.7,disorder
56649.cif,5.033571,heavy-Fermion,Dy1Ni2B2C1,order
639037.cif,3.81,others,Hg0.5In0.5,disorder
636767.cif,2.76,others,Y5Ir4Ge10,order
198006.cif,1.6,heavy-Fermion,La1Si2,order
603067.cif,0.14,heavy-Fermion,Ce1Pt1Si2,order
642558.cif,1.545,heavy-Fermion,Lu1Ru2,order
635420.cif,11.9,others,Ga0.8Si0.2V3,disorder
192620.cif,0.32,heavy-Fermion,Ce3Pt1In11,order
180607.cif,7.28,iron-based,Fe1S0.25Te0.75,disorder
105500.cif,0.85,heavy-Fermion,La1Pd2Al3,order
71217.cif,4.38,others,Ta4Pd3Te16,order
673904.cif,4.2,others,Ge1P1,order
58900.cif,1.6,others,Hg1Ca1,order
108145.cif,6.4,others,Ca1Rh2,order
281413.cif,6.0,others,Ba6.63Si46,disorder
58634.cif,5.745,others,Bi3Ba1,order
42549.cif,1.15,others,Pt1Bi1Te1,order
624539.cif,1.37,others,U6Co0.5Ni0.5,disorder
641991.cif,6.358286,heavy-Fermion,La1Sn3,order
192298.cif,5.3,iron-based,As2Ba0.85Fe2Na0.15,disorder
65879.cif,88.0,cuprate,Ba2Cd0.25Cu1O6Tl1.75,disorder
78264.cif,1.23,heavy-Fermion,La1Ni1Si1,order
641184.cif,3.5,others,Y1Ir3,order
618304.cif,7.4,others,Mo3C2,disorder
165970.cif,2.05,heavy-Fermion,La1B6,order
H1Se2.cif,5.0,h_based,H1Se2,order
640828.cif,4.675,others,Ir1.15Nb0.85,disorder
153549.cif,6.0,others,Mg1Al1Si1,order
104744.cif,11.0,others,Mg0.1Li0.9,disorder
650662.cif,3.51,others,Y1Ru3Si2,order
41986.cif,41.45,cuprate,Cu1La0.1O2Sr0.9,disorder
75694.cif,30.0,cuprate,Ce0.6Cu3Eu1.6O8.6Sr1.8,disorder
620734.cif,0.676667,heavy-Fermion,Ce1Co1Ge3,order
76162.cif,3.5375,others,Sr1,order
259488.cif,1.04,others,Ta0.8W0.2,disorder
416423.cif,0.48,heavy-Fermion,La1Pt2Ge2,order
58942.cif,2.04,others,Tl3Ca1,order
653041.cif,7.6,others,Zr1Tc2,order
88075.cif,2.35,others,Y1Ge3,order
41363.cif,92.0,cuprate,Ba2Cu3Er1O6.91,disorder
676068.cif,1.55,others,Al1N1,order
44343.cif,3.05,others,Ru7B3,order
57072.cif,1.976667,heavy-Fermion,La1Ge2,order
645269.cif,2.742333,others,Nb3Rh1,order
650868.cif,3.7,others,Ta1S1Se1,disorder
44921.cif,0.56,others,Lu1Se1,order
75893.cif,88.65,cuprate,Ba2Cu3O6.82Y1,disorder
614695.cif,2.66,heavy-Fermion,Lu1Os1B2,order
642164.cif,2.6,others,Li2Mo15Se19,order
67810.cif,3.93,others,Ba1Bi0.35O3Pb0.65,disorder
104724.cif,4.67,others,La0.5Th0.5Sn3,disorder
104817.cif,3.05,heavy-Fermion,Lu1Pd2Sn1,order
Y1H6.cif,290.0,h_based,Y1H6,order
67712.cif,40.0,cuprate,Ba2Cu1O6.056Tl2,disorder
80091.cif,0.9,others,Ti1Se2,order
612672.cif,1.8,others,Y1B2C2,order
618377.cif,17.9,others,Nb1C0.5N0.5,disorder
42554.cif,1.61,others,Pd1Te2,order
160383.cif,4.9,others,Bi1Sn1,order
650643.cif,3.98,heavy-Fermion,Th1Ru3Si2,order
670727.cif,0.71,others,Ti1Co1,order
653019.cif,8.7,others,Tc0.875Ti0.125,disorder
63692.cif,59.626,cuprate,Ba2Cu3O6.61Y1,disorder
670698.cif,5.6,others,Ti1N1,order
105632.cif,5.55,heavy-Fermion,Th1Pb3,order
44432.cif,1.88,others,Y0.5La0.5Rh3B2,disorder
230025.cif,1.9,heavy-Fermion,Lu1Pt2Si2,order
Li1B1H2.cif,10.0,h_based,Li1B1H2,order
106037.cif,0.65,others,V3Sb1,order
197176.cif,2.133333,others,W2B1,order
68893.cif,30.0,cuprate,Ca0.2Cu1La1.8O4,disorder
641785.cif,3.5,heavy-Fermion,La1Ru2Si2,order
616431.cif,1.0,others,Ta3Be2,order
640764.cif,1.198333,heavy-Fermion,La1Ir2Si2,order
990.cif,0.6,others,Ru1Sb1,order
196575.cif,9.8,others,C1Nb0.25Ta0.75,disorder
88210.cif,6.0,others,Zr1V1Ge1,order
106190.cif,1.36,others,Ti0.3Zr0.7,disorder
92883.cif,37.5,cuprate,Cu1Nd0.14O2Sr0.86,disorder
616956.cif,1.0,others,Bi1Pd1Se1,order
619114.cif,14.85625,others,Y2C3,order
257264.cif,6.09,others,Zr1B12,order
181442.cif,7.5,iron-based,As1Fe0.96Ni0.04O1Sm1,disorder
198620.cif,15.5,others,Mo1Ni1P1,order
56782.cif,6.725714,others,La3S4,order
602358.cif,1.4,others,K1Cu4S3,order
650522.cif,0.19,others,Rh1V3,order
26570.cif,2.41,heavy-Fermion,Th1Si1,order
104300.cif,3.81,others,Hg1In1,order
637761.cif,1.1,heavy-Fermion,Th1Ru2Ge2,order
80277.cif,27.0,cuprate,Ca0.35Cu2Ga1O7Sr2Y0.65,disorder
644439.cif,4.54,others,Mo0.6V2.4Si1,disorder
637475.cif,1.1,heavy-Fermion,Th1Os2Ge2,order
657574.cif,1.864,heavy-Fermion,U1Pd2Al3,order
97102.cif,134.0,cuprate,Ba2Ca2Cu3Hg1O8.35,disorder
671241.cif,22.6,others,Y1Pd2B2C1,order
291692.cif,6.72,others,Ag0.76Se2Sn1.24,disorder
634508.cif,1.97,heavy-Fermion,La1Ni1Ga2,order
426417.cif,2.1,others,Nb3Pd0.7Se7,disorder
78456.cif,92.45,cuprate,Ba2Cu3Gd1O6.99,disorder
189031.cif,23.5,iron-based,As2Ba0.78Fe2K0.22,disorder
99287.cif,86.0,cuprate,Ba1.6Cu3Nd1O6.94Sr0.4,disorder
169556.cif,7.1,iron-based,Ba1Ru0.76Fe1.24As2,disorder
640030.cif,7.3,others,Ti2In1N1,order
672132.cif,1.306667,others,Co1Si2,order
173902.cif,82.0,cuprate,Al0.11Ba2Cu2.89O7Y1,disorder
608629.cif,1.3,others,Nb3Al2N1,order
634759.cif,1.35,others,Nb5Ga3,order
185432.cif,28.0,cuprate,Ca0.25Cu2Ga1O7Sr2Tm0.75,disorder
81160.cif,60.0,cuprate,Ca0.8Cu2O6.862Sr2Tl1.2,disorder
80200.cif,3.586667,iron-based,Pr1Fe1P1O1,order
616395.cif,2.3,others,Pt1Be5,order
648037.cif,8.496154,others,Zr1Ru1P1,order
H3Tc1.cif,9.94,h_based,H3Tc1,order
261544.cif,19.0,others,Cl1Hf1N1Na0.29,disorder
161972.cif,88.24,cuprate,Ba2Cu3Lu1O7,order
180104.cif,6.0,iron-based,Sr4Mg1Ti1Fe2As2O6,disorder
57906.cif,3.66,others,Hf1Pd2Al1,order
76344.cif,3.8,others,Y1Ge2,order
671505.cif,0.75,heavy-Fermion,Th1Pt3B1,order
51958.cif,1.19,heavy-Fermion,La1In1.5Sn1.5,disorder
642165.cif,3.5,others,Li3Mo15Se19,disorder
650529.cif,0.65,others,Y3Rh1,order
66497.cif,67.1,cuprate,Ba2Ca0.2Cu3O7Pr0.2Y0.6,disorder
648318.cif,4.5,others,Zr3P1,order
26619.cif,0.755,others,Rh1Te2,order
108608.cif,1.97,others,Mo1Rh1,order
65052.cif,0.53,others,Pd7Se2,order
57248.cif,0.465,heavy-Fermion,Er2Fe3Si5,order
641557.cif,2.285,heavy-Fermion,La1Pt0.5Ni0.5Si1,disorder
156997.cif,0.48,heavy-Fermion,La3Ni4Si4,order
259507.cif,8.86,others,Zr0.6Nb0.4,disorder
186653.cif,8.58,iron-based,As1Co0.025Fe0.975La1O1,disorder
629361.cif,0.2,heavy-Fermion,Th1Cu6,order
174552.cif,8.253333,heavy-Fermion,La1Pt4Ge12,order
189035.cif,38.0,iron-based,Ba0.5K0.5Fe2As2,disorder
Pu1Co1Ga5.cif,18.5,others,Pu1Co1Ga5,order
657329.cif,27.0,others,Rb2K1C60,disorder
636837.cif,3.4,heavy-Fermion,La1Pt1Ge1,order
189033.cif,28.45,iron-based,As2Ba0.75Fe2K0.25,disorder
108108.cif,5.584,others,Bi1In2,order
H1Br1.cif,30.0,h_based,H1Br1,order
640562.cif,5.95,others,In0.75Sn0.25,disorder
58589.cif,0.9,others,Au5Sn1,order
636821.cif,0.345,heavy-Fermion,La1Ni2Ge2,order
659142.cif,1.021,heavy-Fermion,U1Ni2Al3,order
641913.cif,0.13,heavy-Fermion,Y1La3Sb3,disorder
291424.cif,21.0,iron-based,As2Ca0.6Fe2Na0.4,disorder
180269.cif,3.525,others,Sc2Sr4Ni2P2O6,order
Mg1Si1H6.cif,63.0,h_based,Mg1Si1H6,order
183370.cif,3.0,others,Ni3Zn1N1,order
638749.cif,2.27,others,Hf1Os2,order
69481.cif,8.8,cuprate,Ce0.15Cu1La1Nd0.85O4,disorder
637728.cif,1.35,others,Y5Rh4Ge10,order
281412.cif,8.5,others,Ba7.76Si46,disorder
Y1S1H6.cif,91.0,h_based,Y1S1H6,order
675364.cif,1.975,others,In1N1,order
30838.cif,0.75,heavy-Fermion,La1Pd2P2,order
83092.cif,70.0,cuprate,Ca2Cu3Ga1O9Sr2,disorder
Cr1H3.cif,28.2,h_based,Cr1H3,order
60072.cif,5.7,others,Zr2Ru3Si4,order
614715.cif,10.054,heavy-Fermion,Lu1Ru1B2,order
650389.cif,4.216667,others,Sr3Rh4Sn13,order
427113.cif,0.785,others,Y1Pd2Si2,order
616336.cif,2.5275,others,Be22Mo1,order
190704.cif,0.92,others,Sr1Pd2As2,order
192781.cif,14.7,others,Mo1C0.75,disorder
659960.cif,3.01,others,Pd1Te1,order
618498.cif,11.1,others,Ta0.5Nb0.5C1,disorder
246415.cif,2.493333,heavy-Fermion,La3Pd4Ge4,order
643172.cif,1.6,heavy-Fermion,U6Mn0.33Ni0.67,disorder
291697.cif,6.415,others,Ag0.81Se2Sn1.19,disorder
43281.cif,1.9425,others,Nb3Se4,order
417472.cif,3.15,heavy-Fermion,La3Ru8B6,order
619211.cif,5.75,others,Ca3Co4Sn13,order
85408.cif,2.686667,others,Ba1Ni2P2,order
650397.cif,1.9,heavy-Fermion,Th3Rh4Sn13,order
Os1H1.cif,2.1,h_based,Os1H1,order
105184.cif,0.663333,others,Os1Nb3,order
73485.cif,45.2,cuprate,Cu1La2O4.086,disorder
261396.cif,16.0,iron-based,Sm1Ir0.15Fe0.85As1O1,disorder
609200.cif,3.35,others,Re24Al5,order
625638.cif,2.033333,others,Y4Co3,disorder
610771.cif,6.5,heavy-Fermion,La4As3,order
106009.cif,0.0725,heavy-Fermion,U1Ru3,order
647804.cif,1.1,others,Y1Os2Si2,order
659992.cif,1.55,others,Sr1Si2,order
637137.cif,2.1792,others,Mo3Ge1,order
74246.cif,59.533333,cuprate,Ba2Cu3O6.64Y1,disorder
652507.cif,16.708333,others,V3Si1,order
645279.cif,3.07,others,Nb0.9Rh1.1,disorder
85393.cif,64.5,cuprate,Ba2Cu1Hg1O4.01,disorder
51969.cif,0.24,heavy-Fermion,Lu1In3,order
621363.cif,0.13,heavy-Fermion,Ce1In3,order
92385.cif,15.6,cuprate,Cu0.8La1.85Mg0.2O4Sr0.15,disorder
642575.cif,1.1,others,Lu1S1,order
74270.cif,30.0,cuprate,C1Bi2Cu2O11Sr4,disorder
629373.cif,3.465,heavy-Fermion,Th2Cu1,order
82833.cif,88.2,cuprate,Ba2Ca0.05Cu3O6.94Y0.95,disorder
165983.cif,6.99,iron-based,Fe1Se0.99,disorder
644106.cif,12.45,others,Pb1Mo6S8,order
104822.cif,1.27,others,Lu0.275Rh0.725,disorder
171030.cif,1.0,others,Pd1Sb1Se1,order
612077.cif,1.9,others,Y1Au2In1,order
186654.cif,12.01,iron-based,As1Co0.05Fe0.95La1O1,disorder
89181.cif,4.96,cuprate,Ba0.13Cu1La1.87O4,disorder
15790.cif,10.05,others,Li1.1O4Ti1.9,disorder
