Repository: Polaris0421/AI4SC

# Bi-SPGCN
本仓库为2024第二届大湾区AI For Science科技竞赛CG2407题目解决方案[Bi-SPGCN](#bi-spgcn)（Bi-level Superconductivity Prediction Graph Convolutional Network）

本报告利用图神经网络以实现基于晶体结构信息的超导转变温度的预测，
在有序结构数据上提出了Bi-SPGCN(Bi-level Superconductivity Prediction Graph 
Convolutional Network），在无序结构数据上使用改进的DeeperGATGNN (Deep Global 
Attention Graph Neural Network)。我们使用考虑晶体周期特殊性的图特征嵌入方法，并针
对赛题数据特殊性，引入迁移学习、样本均衡处理等相关技术。最后，基于共形推断方法，我们给
出了模型预测结果的置信度估计。

最终实验结果显示，本报告提出的模型框架和训练方法在R2和MAE准则下均优于现有模型（[BSGNN](https://github.com/GLinustb/BSGNN)）。

# 一、代码框架参考
1. 本仓库为基于[DeepGATGNN](https://github.com/usccolumbia/deeperGATGNN)与[MatDeepLearn](https://github.com/Fung-Lab/MatDeepLearn)框架所构建；
2. 环境版本要求请参考[requirement.txt](./requirements.txt)文件
3. 预训练好的模型已存放于[./results](./results/)目录下
4. 置信度计算我们使用R语言，相关计算、绘图代码与实例数据已放置于[Confidence](./Confidence/)文件夹中

# 二、模型训练与参数介绍

## 2.1 模型结构
Bi-SPGCN主要由晶胞特征提取与全局信息提取两部分组成，晶胞特征提取部分首先使用全连接层对每个节点特征进行预处理，获取节点特征向量后使用图卷积网络进行信息传递，并通过池化层获取图特征向量，与全局信息提取部分得到的全局信息特征进行拼接，最后经过全连接层获得转变温度预测结果。

## 2.2 主要参数介绍
模型运行参数文件请参考[config.yml](./config.yml)文件

### 1）部分重要参数介绍
- data_path 数据存放路径
- run_mode 运行模式
    - Repeat为重复试验模式(本仓库没有单次实验的选项，如有需要可在config.yml中设置次数为1）
    - Predict为预测模式
- model 使用的模型
    - BiSPGCN
    - DEEP_GATGNN_demo
- batch_size 批处理大小
- epochs 训练轮数

- aug 是否进行数据扩充
- aug_stage 扩充位置
- aug_times 重复次数
- reprocess 是否重新预处理数据
- format 数据格式
- gc_count 图卷积层数
- pt 是否使用预训练嵌入损失
- info_fc_count 全局信息全连接层数

### 2）数据集
预处理后的数据集我们已存放于[./temp_data](./temp_data/)目录下，包含order与disorder部分

## 2.3 运行命令示范

训练命令可按照如下使用：
```bash

# Order
python main.py --data_path="temp_data/order_data" --run_mode="Repeat" --model="BiSPGCN" --batch_size="63"  --save_model="FALSE" --epochs="500" --aug="True"  --aug_times=5 --aug_stage=0.0  --reprocess="True"  --format="cif" --pt="True"

# Disorder
python main.py --data_path="temp_data/disorder_data" --run_mode="Repeat" --model="DEEP_GATGNN_demo" --batch_size="31"  --save_model="FALSE" --epochs="500" --aug="True"  --aug_times=2 --aug_stage=0.0  --reprocess="True"  --format="cif" --gc_count="15"
```

# 三、模型结果对比

- **消融实验结果 Order**

|Model|	Train MAE|	Train R2|Val MAE|	Val R2	|Test MAE|	Test R2|
|---|---|---|---|---|---|---|
|no ag pt gf|	1.25±0.15	|0.99±0.00	|5.61±0.25	|0.78±0.04	|7.12±0.34	|0.84±0.02|
|no pt gf	|2.27±0.68	|0.96±0.01	|5.88±0.02	|0.72±0.04	|6.67±0.25	|0.82±0.02
|no pt	|1.73±0.88	|0.98±0.02	|5.76±0.41	|0.81±0.04	|5.90±0.70	|0.90±0.03
|with all	|1.55±0.40	|0.99±0.01	|5.52±0.29	|0.83±0.03	|4.89±0.34	|0.95±0.02|

- **模型对比结果 Order**

|Model	|Train MAE	|Train R2	|Val MAE	|Val R2	|Test MAE	|Test R2
|---|---|---|---|---|---|---|
|BSGNN	|3.96±0.45	|0.90±0.03	|6.33±0.29	|0.68±0.02	|5.91±0.33	|0.87±0.02
|Bi-SPGCN	|1.55±0.40	|0.99±0.01	|5.52±0.29	|0.83±0.03	|4.89±0.34	|0.95±0.02

File: temp_data/order_data/.ipynb_checkpoints/train_Tc-checkpoint.csv
,tc,family,cf,order
608584.cif,0.58,others,Mo3Al1,order
260033.cif,1.4,heavy-Fermion,La3Pd5Si1,order
28445.cif,1.102857,others,Re2Cd2O7,order
640011.cif,1.5,others,Mo15In2Se19,order
642022.cif,1.48,others,La1Te1,order
150541.cif,0.44,heavy-Fermion,Th1Pt1,order
616438.cif,5.21,others,Be22Tc1,order
103902.cif,2.87,others,Zr1Ni2Ga1,order
671780.cif,3.1,others,Hf1B1,order
Sc1H9.cif,180.0,h_based,Sc1H9,order
H2V1.cif,0.5,h_based,H2V1,order
42118.cif,2.22375,others,Cu1Se2,order
106082.cif,3.33,heavy-Fermion,Th1Sn3,order
617008.cif,2.04,others,Bi1Rh1,order
188287.cif,7.5,others,Nb2In1C1,order
70020.cif,0.30475,others,K1C8,order
195017.cif,1.835,others,Pt2Ba1Sb2,order
648009.cif,1.525,others,Zr1Rh1P1,order
650522.cif,0.19,others,Rh1V3,order
168134.cif,0.8825,others,Sr1Ni2Ge2,order
44655.cif,1.2,others,In3Te4,order
H2Sc1.cif,4.0,h_based,H2Sc1,order
78622.cif,79.42,cuprate,Ba2Cu4O8Tm1,order
657339.cif,0.58,others,Rh1As1,order
174552.cif,8.253333,heavy-Fermion,La1Pt4Ge12,order
44861.cif,0.48,others,Rh1Ge1,order
648003.cif,4.635,others,Ta1Rh1P1,order
603451.cif,1.6,others,Gd1Mo6S8,order
337.cif,1.48,others,Y3Rh2,order
248481.cif,0.9,heavy-Fermion,La1Pt1Bi1,order
601565.cif,6.496667,others,Yb1C6,order
58722.cif,2.3,others,Be2Nb3,order
H3Sc1.cif,1.0,h_based,H3Sc1,order
649677.cif,1.19,others,Pt1Sn4,order
647731.cif,1.60125,heavy-Fermion,Pr1Os4Sb12,order
619114.cif,14.85625,others,Y2C3,order
672491.cif,1.0,others,Fe1,order
618149.cif,10.66,others,La2C3,order
H8Sn1.cif,72.0,h_based,H8Sn1,order
671418.cif,3.35,others,Zr3Ni1,order
628214.cif,0.021,heavy-Fermion,La1Cu6,order
246431.cif,9.465833,heavy-Fermion,B2C1Er1Ni2,order
650389.cif,4.216667,others,Sr3Rh4Sn13,order
191970.cif,0.394,heavy-Fermion,La2Ni1Ge3,order
622571.cif,2.6,others,Co2Cu1S4,order
41090.cif,2.75,others,Nb1Sn1.17S3.17,order
412573.cif,0.93,others,Ir1Sn4,order
609676.cif,0.94,heavy-Fermion,Yb1Al3,order
23578.cif,9.0,others,Zr1Ru1Ge1,order
615126.cif,1.34,others,Sc1Os1B2,order
53035.cif,11.796667,others,Hf1Ru1P1,order
259535.cif,4.7,others,Y1B12,order
164574.cif,9.659,heavy-Fermion,Tm1Ni2B2C1,order
76162.cif,3.5375,others,Sr1,order
602358.cif,1.4,others,K1Cu4S3,order
103816.cif,0.76,others,Mo3Ga1,order
104376.cif,3.28,others,Hg3Zr1,order
58854.cif,1.966667,others,Bi4Rh1,order
104319.cif,4.0,others,Hg2Mg1,order
616431.cif,1.0,others,Ta3Be2,order
618656.cif,1.47,others,U2Pt1C2,order
601623.cif,0.39,heavy-Fermion,La1Pd2Si2,order
658326.cif,0.37,others,Pt1Sn1,order
621980.cif,5.998273,heavy-Fermion,Ce1Ru2,order
197927.cif,1.17,heavy-Fermion,Er1Pd2Sn1,order
58589.cif,0.9,others,Au5Sn1,order
154982.cif,11.872727,others,Li1Ti2O4,order
H3Se1.cif,110.0,h_based,H3Se1,order
648834.cif,1.1,others,Pd17Se15,order
105625.cif,1.85,others,Pb3Sr1,order
642439.cif,2.2,others,Lu1Mo6S8,order
189724.cif,1.3,heavy-Fermion,La1Pd2Sb2,order
671587.cif,1.073333,heavy-Fermion,La1Ag1,order
52284.cif,1.77,others,Au2Bi1,order
641054.cif,0.715,others,Ir1Sn2,order
641110.cif,5.185,others,Ir1Ti3,order
600676.cif,6.0,others,Yb1Mo6Se8,order
641650.cif,2.2,heavy-Fermion,La3Pb13Rh4,order
Ge3H11.cif,43.0,h_based,Ge3H11,order
150516.cif,2.23,others,Y1Ru2,order
619112.cif,3.895429,others,Y1C2,order
430063.cif,4.6,others,Bi2Ba1Ti2O1,order
642029.cif,4.0275,others,La3Te4,order
641938.cif,8.326,others,La3Se4,order
650176.cif,7.05,others,Re0.83Ti0.17,order
241784.cif,0.004157,others,Pt1,order
262809.cif,91.7375,cuprate,Ba2Cu3O6.93Y1,order
104313.cif,0.935,others,Hg1Mg1,order
640758.cif,2.3,heavy-Fermion,La1Ir1Si1,order
650136.cif,1.76,others,Y2Re3Si5,order
103677.cif,3.88875,heavy-Fermion,U6Fe1,order
423220.cif,8.8,others,Y1Tc2,order
196332.cif,8.1425,others,Ba8Si46,order
263005.cif,4.63,others,Y1Si3,order
603067.cif,0.14,heavy-Fermion,Ce1Pt1Si2,order
106849.cif,0.216667,heavy-Fermion,Ce1Ni2Ge2,order
647009.cif,0.54,heavy-Fermion,Ni1U6,order
407549.cif,0.095,others,Rh1In3,order
657574.cif,1.864,heavy-Fermion,U1Pd2Al3,order
76293.cif,2.6,others,Y3Pt4Ge6,order
637720.cif,0.244,heavy-Fermion,U1Rh1Ge1,order
195012.cif,4.8,others,Rb2Cr3As3,order
645476.cif,2.435,others,Nb6Sn5,order
650661.cif,1.1,others,Y1Ru2Si2,order
649556.cif,2.1,others,Pt1Sb1,order
604082.cif,4.6,others,Pb3Zr5,order
604623.cif,1.658,heavy-Fermion,La1Rh2Si2,order
253810.cif,7.7,others,W1Rb0.33O3,order
181396.cif,5.083333,others,Pt2Sr1As2,order
672132.cif,1.306667,others,Co1Si2,order
672464.cif,6.666666667,others,Si1,order
650413.cif,6.2,others,Sr1Rh2,order
H1Cl1.cif,20.0,h_based,H1Cl1,order
629361.cif,0.2,heavy-Fermion,Th1Cu6,order
68028.cif,0.39,others,Sc1B12,order
640764.cif,1.198333,heavy-Fermion,La1Ir2Si2,order
76559.cif,7.7,others,Nb4Ni1Si1,order
H3S1.cif,203.0,h_based,H3S1,order
68444.cif,0.066,others,Ag2F1,order
641033.cif,2.906667,others,Y5Ir4Si10,order
670941.cif,4.75,others,Bi2Cs1,order
K1H6.cif,69.8,h_based,K1H6,order
H4Y1.cif,95.0,h_based,H4Y1,order
645437.cif,0.345,others,Nb5Si3,order
H4Te1.cif,104.0,h_based,H4Te1,order
40760.cif,2.7,others,Y2Rh3Si5,order
641204.cif,7.365,others,Ir1Zr2,order
601533.cif,0.7,heavy-Fermion,Ho1Rh4B4,order
264386.cif,1.533333,others,Ce1Bi1O1S2,order
104033.cif,2.0,others,Y1Ga6,order
173375.cif,1.86,others,B1I3,order
58942.cif,2.04,others,Tl3Ca1,order
674395.cif,1.5975,others,Os1B2,order
636939.cif,2.3,heavy-Fermion,Lu3Ru4Ge13,order
77939.cif,1.96,heavy-Fermion,La1Ni1B1N1,order
107019.cif,9.61,heavy-Fermion,La3In1,order
153662.cif,4.425,heavy-Fermion,Lu2Ir3Si5,order
615399.cif,7.7,others,Y1Ru1B2,order
16306.cif,9.733333,others,Zr1Ru1Si1,order
673097.cif,2.25,others,Bi1Na1,order
600489.cif,3.175,others,Bi3Rh1,order
189036.cif,2.9965,iron-based,K1Fe2As2,order
Li2Au2H1.cif,0.02,h_based,Li2Au2H1,order
636821.cif,0.345,heavy-Fermion,La1Ni2Ge2,order
671985.cif,39.0,others,Mg1B2,order
60072.cif,5.7,others,Zr2Ru3Si4,order
416423.cif,0.48,heavy-Fermion,La1Pt2Ge2,order
637475.cif,1.1,heavy-Fermion,Th1Os2Ge2,order
616336.cif,2.5275,others,Be22Mo1,order
641512.cif,2.1,heavy-Fermion,La7Ni3,order
650205.cif,3.875,others,Re24Zr5,order
619390.cif,13.0,others,Ca1Li2,order
191914.cif,3.19,others,Re7B3,order
155044.cif,0.0502,others,Pb2Ag5O6,order
635645.cif,3.57,others,V2Ga5,order
105500.cif,0.85,heavy-Fermion,La1Pd2Al3,order
Mg1Ge1H6.cif,67.0,h_based,Mg1Ge1H6,order
H4Nb1.cif,47.0,h_based,H4Nb1,order
105157.cif,5.62,others,Pb3Na1,order
H1Ru1.cif,0.41,h_based,H1Ru1,order
197176.cif,2.133333,others,W2B1,order
616499.cif,4.12,others,W1Be22,order
53900.cif,2.116667,others,Y3Ru4Ge13,order
H2Nb1.cif,4.0,h_based,H2Nb1,order
606036.cif,0.0475,others,Au1Al2,order
58721.cif,2.15,others,Be2Nb1,order
16075.cif,12.5,others,Nb1P1S1,order
58900.cif,1.6,others,Hg1Ca1,order
653336.cif,1.52,others,Y1Tl3,order
603586.cif,3.4,others,Mo6Sn1Se8,order
168863.cif,1.0,others,Pt1Sr1Ge3,order
641179.cif,1.61,others,Y3Ir2,order
76625.cif,0.4,others,Pt1Ge1,order
610771.cif,6.5,heavy-Fermion,La4As3,order
163836.cif,2.71,others,La1Ni1As1O1,order
639082.cif,0.16,others,Hg1Mg3,order
187860.cif,0.235,others,Y1Cu1,order
610652.cif,3.2,others,Hf1Os1As1,order
674894.cif,0.8508,others,Zn1,order
237706.cif,5.936667,others,Mo3P1,order
634746.cif,16.888889,others,Nb3Ga1,order
624053.cif,0.175,heavy-Fermion,Lu3Co1,order
191430.cif,0.343333,others,Pt1Al2,order
650601.cif,2.09,others,Sc1Ru2,order
165617.cif,3.9,others,Sr1Sn3Sb4,order
192215.cif,6.125,others,Nb2Pd1S5,order
24282.cif,7.775,others,Mo1B2.5,order
106009.cif,0.0725,heavy-Fermion,U1Ru3,order
651959.cif,2.1,others,Ta1Se3,order
102798.cif,4.25,others,Au1Tl2,order
230025.cif,1.9,heavy-Fermion,Lu1Pt2Si2,order
66771.cif,3.4,others,Sr3Rh8B6,order
422403.cif,3.46,others,Sc1Ir1P1,order
169422.cif,2.206,others,In1Te1,order
649630.cif,1.1,heavy-Fermion,Th1Pt2Si2,order
417662.cif,6.3,others,Ba1Al1Ge1,order
30526.cif,3.5,others,Bi4Te3,order
650085.cif,1.71,others,Sc1Re2,order
161868.cif,0.805,heavy-Fermion,Ce1Ir1Ge3,order
160797.cif,5.17,others,Pt4Ba1Ge12,order
648942.cif,2.82,heavy-Fermion,Pd2Sn1Tm1,order
Hf1H2.cif,12.0,h_based,Hf1H2,order
156998.cif,2.065,heavy-Fermion,La3Pd4Si4,order
197839.cif,11.0225,others,Os1Mo3,order
76150.cif,3.94125,others,Te1,order
263018.cif,20.125,iron-based,Ba2Ti2Fe2As4O1,order
106236.cif,0.296667,others,Zr1Zn2,order
80091.cif,0.9,others,Ti1Se2,order
638705.cif,0.87,others,Hf2Ni1,order
637963.cif,2.3,others,Ta1Ge2,order
108323.cif,2.358,heavy-Fermion,U6Co1,order
675364.cif,1.975,others,In1N1,order
658347.cif,1.17,heavy-Fermion,Yb1Pd2Ge2,order
196227.cif,3.8,others,Ta5B2Ge1,order
671242.cif,10.5,others,Y1Pt2B2C1,order
647956.cif,1.8,heavy-Fermion,Pr1Ru4P12,order
671039.cif,0.650333,others,Os1,order
168817.cif,4.95,heavy-Fermion,Np1Pd5Al2,order
247832.cif,5.492222,heavy-Fermion,Lu2Fe3Si5,order
In1H5.cif,27.1,h_based,In1H5,order
610156.cif,1.838,others,Cr1As1,order
634320.cif,1.12,others,Hf1Ni2Ga1,order
619211.cif,5.75,others,Ca3Co4Sn13,order
653749.cif,3.45,others,Cu1Al1,order
H3Sb1.cif,68.0,h_based,H3Sb1,order
104484.cif,0.24,heavy-Fermion,La1Ir2,order
51974.cif,3.2,others,Mg2In1,order
671673.cif,0.906667,others,Y1Pt1Bi1,order
431419.cif,2.4,heavy-Fermion,La1Rh1Al1,order
198771.cif,1.1125,heavy-Fermion,Ce1Co2,order
628449.cif,5.9,others,Mo6Cu1Se8,order
65652.cif,2.75,others,Mo4P3,order
645351.cif,8.6,others,Nb5Sb4,order
647766.cif,4.6,others,Sc1Os2,order
649758.cif,0.49,heavy-Fermion,Th7Pt3,order
65052.cif,0.53,others,Pd7Se2,order
Fe1H5.cif,45.8,h_based,Fe1H5,order
642164.cif,2.6,others,Li2Mo15Se19,order
616956.cif,1.0,others,Bi1Pd1Se1,order
104327.cif,1.62,others,Hg2Na1,order
612288.cif,0.29,others,Au1Sb2,order
In1H3.cif,40.5,h_based,In1H3,order
53801.cif,5.016667,others,Se1,order
58395.cif,0.4,others,Au5Ba1,order
616410.cif,1.35,others,Be2Ru1,order
615755.cif,2.75,others,Zr1B2,order
651785.cif,1.5,others,Zr5Sb3,order
57480.cif,3.8,others,Re2Si1,order
638956.cif,5.6,others,Hf1Tc2,order
197253.cif,1.245,others,Au1Zn3,order
616957.cif,0.96,others,Bi2Pd3Se2,order
423134.cif,2.65,heavy-Fermion,La3Ru4Sn13,order
80202.cif,2.5,iron-based,Sm1Fe1P1O1,order
36377.cif,2.0,others,Ba1Pd2As2,order
74641.cif,0.135,others,Cs1C8,order
415594.cif,1.916667,heavy-Fermion,La1Rh1Sn1,order
197493.cif,3.3,heavy-Fermion,Th1N1,order
78264.cif,1.23,heavy-Fermion,La1Ni1Si1,order
77792.cif,1.315,others,Ru1Ti1P1,order
637658.cif,1.1,heavy-Fermion,Th1Pt2Ge2,order
194347.cif,1.65,others,Au1Sr1Si3,order
621955.cif,0.914,heavy-Fermion,Ce1Rh1Si3,order
102108.cif,2.037308,heavy-Fermion,Ce1Co1In5,order
78871.cif,5.05,others,Y2C2Br2,order
644398.cif,1.402,others,Mo3Si1,order
658854.cif,0.75,others,Y6Mo4Al43,order
626570.cif,0.07,others,Rh1Cr3,order
187693.cif,8.2,others,Nb1Si1As1,order
42981.cif,2.3,others,Nb2Se3,order
640737.cif,2.33,heavy-Fermion,La7Ir3,order
75688.cif,76.2,cuprate,Ba2Cu4Ho1O8,order
189911.cif,4.71,heavy-Fermion,Th1Pt4Ge12,order
617917.cif,3.9,others,Mo2Ga1C1,order
635683.cif,3.85,others,Zr5Ga3,order
102802.cif,2.66,others,Pb2Rh1,order
108149.cif,6.0,others,Ba1Rh2,order
157584.cif,6.0,heavy-Fermion,Pr1Pt2B2C1,order
674718.cif,3.835,others,W2C1,order
624958.cif,4.81,others,Sc5Co4Si10,order
106076.cif,6.6925,others,Ta3Sn1,order
108608.cif,1.97,others,Mo1Rh1,order
637485.cif,8.946667,others,Y5Os4Ge10,order
H4I1.cif,17.5,h_based,H4I1,order
644485.cif,5.84,others,Tl1Mo3Te3,order
635332.cif,2.1,others,Sc1Ga3,order
105224.cif,13.5,others,Nb1Ru3,order
99244.cif,3.34,heavy-Fermion,Ce1Ir3,order
104898.cif,0.88,others,Mg2Zn11,order
609713.cif,0.175,others,Zr1Al2,order
104300.cif,3.81,others,Hg1In1,order
Bi1H6.cif,113.0,h_based,Bi1H6,order
Y1H6.cif,290.0,h_based,Y1H6,order
168586.cif,17.0,iron-based,Sc2Sr4Fe2P2O6,order
85408.cif,2.686667,others,Ba1Ni2P2,order
290595.cif,11.0,iron-based,Ba1Fe2Se3,order
105590.cif,2.98,others,Pb2Pd1,order
638751.cif,5.815,others,Hf1Os1P1,order
628767.cif,3.794,others,Rh2Cu1S4,order
671192.cif,8.593333,others,Mo1Ga4,order
252376.cif,1.8,others,Mo6S8,order
41272.cif,1.8,others,Ta1Bi1.09Se3.09,order
604606.cif,8.0,others,Os1Zr1As1,order
191273.cif,7.0,others,Pb1Ca1,order
637142.cif,1.65,others,Mo5Ge3,order
81760.cif,1.04,heavy-Fermion,La1Pd2Ge2,order
104690.cif,7.575,heavy-Fermion,La1Os2,order
642559.cif,2.4,heavy-Fermion,Lu1Ru2Si2,order
105891.cif,2.2,others,Sc5Re24,order
640030.cif,7.3,others,Ti2In1N1,order
67637.cif,74.466667,cuprate,Ba2Cu4Dy1O8,order
Tb1H5.cif,79.3,h_based,Tb1H5,order
236258.cif,0.19,heavy-Fermion,Pr1Ti2Al20,order
24703.cif,0.37,heavy-Fermion,Th1B6,order
44324.cif,0.72,others,Ti1O1,order
609200.cif,3.35,others,Re24Al5,order
186177.cif,5.0,others,Na1C2,order
391192.cif,13.0325,heavy-Fermion,La3Ni2B2N3,order
603457.cif,2.55,others,Pr1Mo6S8,order
614715.cif,10.054,heavy-Fermion,Lu1Ru1B2,order
35593.cif,8.716667,others,Zr1Ru1As1,order
195266.cif,2.9,others,Nb4Ga1Se8,order
Zr4H15.cif,4.0,h_based,Zr4H15,order
653041.cif,7.6,others,Zr1Tc2,order
109266.cif,4.3,others,Hf5Re24,order
615923.cif,2.32,others,Hg1Ba1,order
174555.cif,0.7,heavy-Fermion,Nd1Pt4Ge12,order
659009.cif,6.966667,heavy-Fermion,Th1Ni2B2C1,order
611190.cif,1.15,others,Pd2As1,order
641017.cif,1.675,others,Ir1Ti1Si1,order
673464.cif,2.925,others,Ga1N1,order
642550.cif,3.72,heavy-Fermion,Lu5Rh4Si10,order
257744.cif,0.69,others,Y1V2Al20,order
609498.cif,0.045,heavy-Fermion,Th2Al1,order
105479.cif,1.981667,others,Zr2Ni1,order
Ca1Y1H12.cif,258.0,h_based,Ca1Y1H12,order
673897.cif,0.091333,others,Ir1,order
30838.cif,0.75,heavy-Fermion,La1Pd2P2,order
58149.cif,1.85,others,Re1Al6,order
641013.cif,2.215,heavy-Fermion,Th1Ir2Si2,order
641036.cif,1.949167,others,Y1Ir2Si2,order
181157.cif,2.892,others,Sr1Pd2Ge2,order
102806.cif,0.38,others,Zr2Ga1,order
641768.cif,1.835,heavy-Fermion,La7Ru3,order
641824.cif,0.84,others,La1S1,order
230026.cif,1.425,others,Eu3Bi2S4F4,order
53424.cif,1.375,others,Eu1,order
419206.cif,4.3,others,Ba1Sn3,order
649603.cif,0.88,others,Pt1Si1,order
15016.cif,0.93,others,Pd1Si1,order
H2S1.cif,86.0,h_based,H2S1,order
651601.cif,0.72,others,Ta3Sb1,order
Bi1H2.cif,39.0,h_based,Bi1H2,order
82529.cif,3.9,others,Ba2Sn3Sb6,order
156465.cif,7.61,others,Li2Pd3B1,order
15014.cif,1.24,others,Sn4P3,order
647841.cif,0.46,others,Os1Ti1,order
247662.cif,2.6,heavy-Fermion,La1Ni2P2,order
104265.cif,0.865,others,Hf1Rh1,order
193887.cif,2.5,heavy-Fermion,La1Rh1P1,order
H4Ta1.cif,31.0,h_based,H4Ta1,order
616961.cif,1.2,others,Bi1Pd1Te1,order
52303.cif,1.43,others,Sn1Sb1,order
201695.cif,1.4,others,Br2,order
615346.cif,10.95775,others,Y1Rh4B4,order
23864.cif,0.21,others,Pd4Se1,order
Pu1Co1Ga5.cif,18.5,others,Pu1Co1Ga5,order
642558.cif,1.545,heavy-Fermion,Lu1Ru2,order
H1Se2.cif,5.0,h_based,H1Se2,order
641633.cif,6.923333,heavy-Fermion,La1Ru4P12,order
44921.cif,0.56,others,Lu1Se1,order
641257.cif,2.1,others,K2Mo15Se19,order
Zr1H10.cif,220.0,h_based,Zr1H10,order
59473.cif,0.7,others,Pd1In1,order
611576.cif,0.9,others,W1As2,order
57248.cif,0.465,heavy-Fermion,Er2Fe3Si5,order
Tb1H4.cif,41.3,h_based,Tb1H4,order
174267.cif,1.875,others,Pt1Ba1Si3,order
153549.cif,6.0,others,Mg1Al1Si1,order
636714.cif,2.55,heavy-Fermion,Lu5Ir4Ge10,order
641777.cif,3.7032,heavy-Fermion,La1Ru2,order
638834.cif,1.15,others,Hf1Rh1Si1,order
615710.cif,5.692857,others,Y1B6,order
La1Y3H24.cif,145.0,h_based,La1Y3H24,order
168583.cif,3.075,others,La1Fe4P12,order
646550.cif,3.7,others,Tl1Ni2Se2,order
629953.cif,1.6,others,Dy1Mo6S8,order
58535.cif,0.185,heavy-Fermion,Lu1Au1,order
602553.cif,1.7475,others,La1C2,order
53119.cif,4.575,others,Tl2Mo6Se6,order
641498.cif,3.6,heavy-Fermion,La3Ni1,order
636837.cif,3.4,heavy-Fermion,La1Pt1Ge1,order
H2Ti1.cif,7.0,h_based,H2Ti1,order
635132.cif,1.74,others,Pt1Ga1,order
670749.cif,9.85,others,Zr1N1,order
44425.cif,2.09,heavy-Fermion,Th1Ir3B2,order
644856.cif,8.95,others,V1N1,order
194235.cif,6.1,others,Ir4Ba3Ge16,order
427113.cif,0.785,others,Y1Pd2Si2,order
641991.cif,6.358286,heavy-Fermion,La1Sn3,order
183085.cif,0.80775,heavy-Fermion,La1Os4Sb12,order
642481.cif,3.49,heavy-Fermion,Lu1Os2,order
Ge1H4.cif,57.0,h_based,Ge1H4,order
181258.cif,0.085,others,Cu2Sb1,order
58504.cif,3.02,others,Sc1Au2In1,order
96228.cif,0.6,others,Ca2In1N1,order
674882.cif,3.755,others,Sn1As1,order
608265.cif,3.23,heavy-Fermion,La1Al2,order
640836.cif,7.9,others,Ir1Nb1,order
157439.cif,6.318,others,Os2Rb1O6,order
602898.cif,3.4625,others,Rh2Cu1Se4,order
43358.cif,2.29,others,Cd1Sn1As2,order
161758.cif,1.3,heavy-Fermion,Ce1Bi1Pd1,order
N1S2H7.cif,46.4,h_based,N1S2H7,order
23188.cif,7.5,others,Mo2B1C1,order
1244.cif,4.189,others,Bi3In5,order
N1S1H5.cif,49.9,h_based,N1S1H5,order
88075.cif,2.35,others,Y1Ge3,order
196975.cif,3.005,others,Pt1V3,order
58931.cif,7.4775,others,Ca3Rh4Sn13,order
H2Ta1.cif,7.1,h_based,H2Ta1,order
H6La1.cif,170.0,h_based,H6La1,order
605927.cif,2.225,heavy-Fermion,Th2Ag1,order
236263.cif,0.029667,heavy-Fermion,Pr1V2Al20,order
193321.cif,2.1,heavy-Fermion,Ce1Pt2In7,order
652176.cif,3.25,others,Y1Se1,order
Li6Au1H1.cif,2.79,h_based,Li6Au1H1,order
638828.cif,1.72,others,Hf2Rh1,order
H5Te2.cif,58.0,h_based,H5Te2,order
183018.cif,1.535,others,Y1Te1,order
608280.cif,5.986667,heavy-Fermion,La3Al1,order
191907.cif,0.25,others,Mo1B1,order
672496.cif,9.5,others,Nb1,order
651405.cif,1.9,others,Y1S1,order
657497.cif,1.2,others,I2,order
Mg1V1H6.cif,27.6,h_based,Mg1V1H6,order
647834.cif,1.51,heavy-Fermion,Th7Os3,order
651832.cif,10.9,others,Sc1Tc2,order
236470.cif,1.175,heavy-Fermion,La1N1,order
648282.cif,2.76,others,W3P1,order
58122.cif,3.4,others,Zr1Pd2Al1,order
53895.cif,1.1,heavy-Fermion,Th1Rh2Ge2,order
156997.cif,0.48,heavy-Fermion,La3Ni4Si4,order
391427.cif,3.0,others,La1Ni1P1O1,order
57906.cif,3.66,others,Hf1Pd2Al1,order
642070.cif,1.566667,heavy-Fermion,La1Tl3,order
641056.cif,5.016667,others,Ir4Sr3Sn13,order
Tb1H9.cif,226.3,h_based,Tb1H9,order
616739.cif,2.715,others,Ir1Bi2,order
410838.cif,5.52,others,Rh17S15,order
659383.cif,2.35,others,Ag1In2,order
Ba1C3H12.cif,43.7,h_based,Ba1C3H12,order
617900.cif,3.6,others,Y2Fe1C4,order
645534.cif,1.746667,others,Nb3Te4,order
H1Se1.cif,40.0,h_based,H1Se1,order
650471.cif,0.36,heavy-Fermion,Th1Rh1,order
40795.cif,3.933333,heavy-Fermion,La1Ru2P2,order
58602.cif,3.365,heavy-Fermion,Th2Au1,order
23786.cif,3.6,others,Ir1Mo2B2,order
656946.cif,2.59,heavy-Fermion,La7Rh3,order
670737.cif,6.0,heavy-Fermion,La1Cu1,order
65053.cif,2.66,others,Pd34Se11,order
H2I1.cif,33.0,h_based,H2I1,order
642071.cif,8.905,heavy-Fermion,La3Tl1,order
70062.cif,7.0,others,Ba6C60,order
La1S1H6.cif,35.0,h_based,La1S1H6,order
187031.cif,6.7,others,Ag1B2,order
404168.cif,6.0,heavy-Fermion,La9B3C6Br5,order
180963.cif,2.3,others,Pt1Ca1Si3,order
198663.cif,0.67,heavy-Fermion,Lu1Pd2Si2,order
38342.cif,1.473333,heavy-Fermion,La1Ir1Si3,order
614694.cif,4.655,heavy-Fermion,Lu1Os3B2,order
108146.cif,5.075,others,Ir2Ca1,order
400298.cif,9.985,others,Y2C2I2,order
Sc1H6.cif,129.0,h_based,Sc1H6,order
106037.cif,0.65,others,V3Sb1,order
637839.cif,1.3,others,Sc1Ge2,order
637671.cif,2.7,others,Re1Ge2,order
610778.cif,10.3,heavy-Fermion,La1Ru4As12,order
76344.cif,3.8,others,Y1Ge2,order
629705.cif,2.95,heavy-Fermion,Dy1Ga6,order
167533.cif,0.08,heavy-Fermion,Yb1B4Al1,order
150517.cif,1.83,others,Y1Re2,order
642575.cif,1.1,others,Lu1S1,order
180617.cif,2.0,others,Nb2C1As1,order
634281.cif,1.3,others,Sr1Ga1Ge1,order
Ce1H9.cif,117.0,h_based,Ce1H9,order
262509.cif,2.08,others,Ca1Ni1B1N1,order
110778.cif,1.652222,heavy-Fermion,Ce1Rh1In5,order
79575.cif,7.532353,heavy-Fermion,Ho1Ni2B2C1,order
616760.cif,0.64,heavy-Fermion,La5Bi3,order
104763.cif,7.2,others,Pb1Li1,order
641095.cif,3.93,heavy-Fermion,Th1Ir5,order
649158.cif,2.36,others,Zr2Pd1,order
644106.cif,12.45,others,Pb1Mo6S8,order
105717.cif,0.75,heavy-Fermion,Th2Pd1,order
43281.cif,1.9425,others,Nb3Se4,order
59187.cif,2.425,others,Pt1Sr1As1,order
609502.cif,2.6,heavy-Fermion,Th3Al2,order
675032.cif,10.2,others,Pt2Sr1Ge2,order
290700.cif,16.475,iron-based,Li1Fe1As1,order
423290.cif,3.025,heavy-Fermion,La2Sb1,order
56051.cif,0.99,heavy-Fermion,U5Ge3,order
44868.cif,4.35,others,Rh1Se2,order
92576.cif,0.24,others,Ba6Ge25,order
58845.cif,1.21,others,Pt1Bi1,order
636767.cif,2.76,others,Y5Ir4Ge10,order
180269.cif,3.525,others,Sc2Sr4Ni2P2O6,order
636754.cif,1.1,heavy-Fermion,U1Ir2Ge2,order
102811.cif,0.67,heavy-Fermion,Th2Zn1,order
Be1H2.cif,62.0,h_based,Be1H2,order
672137.cif,3.055,others,Mo1Ge2,order
636927.cif,3.6,heavy-Fermion,Lu3Os4Ge13,order
649646.cif,1.57,others,Y1Pt2Si2,order
26570.cif,2.41,heavy-Fermion,Th1Si1,order
171030.cif,1.0,others,Pd1Sb1Se1,order
170218.cif,4.44,others,Bi3Ba2,order
56645.cif,0.05,heavy-Fermion,Ce1Ni2B2C1,order
Sc1H12.cif,141.0,h_based,Sc1H12,order
604422.cif,7.833333,heavy-Fermion,Yb3Rh4Sn13,order
150225.cif,0.770429,heavy-Fermion,Ce1Ir1In5,order
615149.cif,2.22,others,Y1Os1B2,order
645349.cif,1.1,others,Nb3Sb1,order
603458.cif,3.5,others,Nd1Mo6S8,order
198620.cif,15.5,others,Mo1Ni1P1,order
151402.cif,0.925,others,Mg1Zn1,order
651750.cif,1.3,heavy-Fermion,Yb1Sb2,order
90433.cif,1.24,others,Pt1Nb1Si1,order
168862.cif,1.5,others,Sr1Pd1Ge3,order
Sc1H4.cif,98.0,h_based,Sc1H4,order
246448.cif,2.728,others,Pt3Li2B1,order
90703.cif,1.475,others,Ba24Si100,order
57484.cif,5.1,others,Rh1Ti1Si1,order
58724.cif,1.47,others,Be17Nb2,order
632825.cif,6.8,others,Nb4Fe1Si1,order
150755.cif,3.746667,others,Bi1Pd1,order
197258.cif,0.46,others,Au1Zr3,order
257264.cif,6.09,others,Zr1B12,order
641065.cif,5.7,others,Ir2Sr1,order
42917.cif,10.0,others,Mo3Al2C1,order
637137.cif,2.1792,others,Mo3Ge1,order
625521.cif,1.7,heavy-Fermion,U1Co1,order
620856.cif,1.32,heavy-Fermion,Ce1Cu2Ge2,order
H14Sn1.cif,97.0,h_based,H14Sn1,order
621428.cif,1.53,heavy-Fermion,Ce1Ir1Si3,order
81177.cif,90.833333,cuprate,Ba2Cu3O7Tm1,order
158364.cif,0.41,others,Pd2Sn1,order
100785.cif,7.316,heavy-Fermion,La1Ru3Si2,order
633652.cif,1.595,others,Y2Fe3Si5,order
635498.cif,2.5,heavy-Fermion,Tb1Ga6,order
Tb1H6.cif,148.3,h_based,Tb1H6,order
57486.cif,1.1,heavy-Fermion,U1Rh2Si2,order
H6Ta1.cif,135.8,h_based,H6Ta1,order
291998.cif,6.0,others,Nb4Co1Si1,order
103659.cif,2.25,heavy-Fermion,Lu1Ga3,order
H3Ru1.cif,3.57,h_based,H3Ru1,order
612635.cif,1.2,heavy-Fermion,Lu1B2C2,order
641026.cif,1.1,heavy-Fermion,U1Ir2Si2,order
Bi1H3.cif,65.0,h_based,Bi1H3,order
74877.cif,2.08,iron-based,Cs1Fe2As2,order
646714.cif,1.6,heavy-Fermion,Sm1Ni1,order
658225.cif,0.9,heavy-Fermion,La1Cu1Sb2,order
619356.cif,1.6,others,Hg3Ca1,order
H1Br1.cif,30.0,h_based,H1Br1,order
650738.cif,1.07,others,Ru1Ti1,order
52288.cif,5.2,others,Tl7Sb2,order
641749.cif,4.35,heavy-Fermion,La1Rh1Si1,order
641184.cif,3.5,others,Y1Ir3,order
650212.cif,6.366667,others,Re2Zr1,order
108148.cif,0.35,others,Pt2Sr1,order
198657.cif,1.231538,heavy-Fermion,U1Ru2Si2,order
414303.cif,2.225,others,Ir2Ga9,order
672003.cif,3.6,heavy-Fermion,Yb1Sn3,order
88210.cif,6.0,others,Zr1V1Ge1,order
165970.cif,2.05,heavy-Fermion,La1B6,order
617156.cif,5.7,others,Bi3Sr1,order
Li1Au1H1.cif,4.69,h_based,Li1Au1H1,order
648956.cif,2.39,heavy-Fermion,Yb1Pd2Sn1,order
417473.cif,5.8,others,Y3Os8B6,order
Tb1H3.cif,20.0,h_based,Tb1H3,order
174554.cif,7.876,heavy-Fermion,Pr1Pt4Ge12,order
601555.cif,1.12,others,Ir1V2B2,order
105406.cif,1.975,heavy-Fermion,Th7Ni3,order
635402.cif,5.8,others,Ta4Ga1Se8,order
H2Tc1.cif,8.61,h_based,H2Tc1,order
261871.cif,5.4,heavy-Fermion,La2Sn5,order
616395.cif,2.3,others,Pt1Be5,order
44343.cif,3.05,others,Ru7B3,order
602887.cif,0.23,heavy-Fermion,Yb1Pb3,order
263006.cif,6.78,heavy-Fermion,Lu1Si3,order
57072.cif,1.976667,heavy-Fermion,La1Ge2,order
58110.cif,5.4,others,Os4Al13,order
618127.cif,3.1,others,Ti2In1C1,order
619308.cif,1.7,others,Ir4Ca3Ge13,order
37186.cif,2.6,others,Ag1Te3,order
Li1P2H14.cif,169.0,h_based,Li1P2H14,order
641647.cif,4.086667,heavy-Fermion,La1Pb3,order
647807.cif,1.72,others,Os1Zr1Si1,order
615147.cif,1.4,others,Y1Os1B4,order
650551.cif,7.65,others,Zr3Rh1,order
102109.cif,0.4,heavy-Fermion,Ce2Co1In8,order
La1H10.cif,254.0,h_based,La1H10,order
636699.cif,1.5,heavy-Fermion,La1Ir2Ge2,order
Os1H1.cif,2.1,h_based,Os1H1,order
H12Sn1.cif,93.0,h_based,H12Sn1,order
247248.cif,4.965,iron-based,Li1Fe1P1,order
657383.cif,3.6,heavy-Fermion,La1Sn2,order
640790.cif,3.82,heavy-Fermion,Lu5Ir4Si10,order
104709.cif,1.85,heavy-Fermion,La2Rh3Sn5,order
650166.cif,5.025,heavy-Fermion,Th1Re2,order
672813.cif,0.795,others,Ta3Al1,order
Pb1H8.cif,107.0,h_based,Pb1H8,order
69004.cif,4.3,others,Mo15Se19,order
634508.cif,1.97,heavy-Fermion,La1Ni1Ga2,order
104499.cif,5.325,others,Ir1Mo1,order
42554.cif,1.61,others,Pd1Te2,order
236950.cif,7.0,heavy-Fermion,La1Ge5,order
183370.cif,3.0,others,Ni3Zn1N1,order
656306.cif,1.9,others,Zr5Sn3,order
620174.cif,2.4,others,Mo6Cd1Se8,order
671042.cif,0.501,others,Ru1,order
191902.cif,1.56,others,Ta2B1,order
106159.cif,0.87,heavy-Fermion,Th1Tl3,order
H6Sr1.cif,156.0,h_based,H6Sr1,order
658208.cif,1.0,heavy-Fermion,La1Ni1Sb2,order
67426.cif,7.38,cuprate,Bi2Cu1O6Sr2,order
H7Sc1.cif,169.0,h_based,H7Sc1,order
56649.cif,5.033571,heavy-Fermion,Dy1Ni2B2C1,order
105597.cif,4.13,others,Y1Pb1Pd2,order
673904.cif,4.2,others,Ge1P1,order
424686.cif,0.8,others,K1Ni2Se2,order
601577.cif,2.6475,heavy-Fermion,Sm1Rh4B4,order
676068.cif,1.55,others,Al1N1,order
198654.cif,2.051667,heavy-Fermion,Ce1Au2Si2,order
645173.cif,4.25,others,Nb1Rh1P1,order
672546.cif,0.17,others,Zr2Fe1,order
81176.cif,92.033333,cuprate,Ba2Cu3Er1O7,order
261651.cif,4.0,others,Ba1Ge3,order
625483.cif,3.44,others,Ti2Co1,order
633908.cif,2.016667,heavy-Fermion,Th7Fe3,order
628790.cif,1.5325,others,Cu1S2,order
614648.cif,2.57,heavy-Fermion,La1Rh3B2,order
650397.cif,1.9,heavy-Fermion,Th3Rh4Sn13,order
2734.cif,1.85,others,Li1Cu2P2,order
650562.cif,11.165,others,Zr2Rh1,order
614695.cif,2.66,heavy-Fermion,Lu1Os1B2,order
103766.cif,0.575,heavy-Fermion,La1Ga2,order
H3Tc1.cif,9.94,h_based,H3Tc1,order
94194.cif,1.5,others,Sr2Ru1O4,order
58747.cif,0.917755,heavy-Fermion,U1Be13,order
671819.cif,4.5975,others,Nb1B2,order
44574.cif,1.79,heavy-Fermion,Th1Ru3B2,order
192620.cif,0.32,heavy-Fermion,Ce3Pt1In11,order
105642.cif,4.72,others,Y1Pb3,order
636932.cif,2.3,heavy-Fermion,Lu3Rh4Ge13,order
52898.cif,1.25,heavy-Fermion,Ce1Ru3Si2,order
67581.cif,1.585,others,Cu1S1,order
634779.cif,1.54,others,Nb1Ni2Ga1,order
650529.cif,0.65,others,Y3Rh1,order
611867.cif,1.2,others,Au1Ga1,order
641028.cif,2.7,others,Y1Ir1Si1,order
621363.cif,0.13,heavy-Fermion,Ce1In3,order
641899.cif,0.8,heavy-Fermion,La1Sb2,order
252019.cif,3.75,others,Ir1Li2Si3,order
16316.cif,6.233333,others,Mo3Se4,order
638584.cif,3.5,others,Hf1Ir1Si1,order
161972.cif,88.24,cuprate,Ba2Cu3Lu1O7,order
411884.cif,0.5,others,Ta1Ir1Si1,order
649774.cif,0.58,others,Pt1Ti3,order
615326.cif,4.448,heavy-Fermion,Th1Rh4B4,order
618218.cif,3.33,others,Lu1C2,order
58582.cif,2.0,others,Sc1Au1,order
637488.cif,3.9,others,Y3Os4Ge13,order
172793.cif,2.425,heavy-Fermion,La3Co4Sn13,order
625339.cif,0.82,others,Ta2Co1,order
77109.cif,1.25,others,Pd1Sb2,order
650354.cif,1.4,others,Y1Rh2Si2,order
164763.cif,2.97,others,Mo3Sb7,order
165332.cif,0.26,others,N1S1,order
647804.cif,1.1,others,Y1Os2Si2,order
104817.cif,3.05,heavy-Fermion,Lu1Pd2Sn1,order
157839.cif,1.0,others,Ca2K1Nb3O10,order
Ba1C2H8.cif,16.2,h_based,Ba1C2H8,order
652831.cif,4.4625,others,V3Sn1,order
641785.cif,3.5,heavy-Fermion,La1Ru2Si2,order
Mg1Si1H6.cif,63.0,h_based,Mg1Si1H6,order
634302.cif,0.21,others,Hf2Ga1,order
640740.cif,2.13,heavy-Fermion,La1Ir5,order
104655.cif,5.343,others,La1,order
182834.cif,7.2,others,Na1Al1Si1,order
636552.cif,2.2,others,Hf1Ge2,order
649860.cif,0.82,others,Y7Pt3,order
618496.cif,3.933333,others,Nb2C1Sn1,order
200563.cif,0.0241,others,Rb1C8,order
611222.cif,2.3825,heavy-Fermion,Pr1Ru4As12,order
27104.cif,1.02,others,La1Se1,order
629373.cif,3.465,heavy-Fermion,Th2Cu1,order
659574.cif,1.1,others,Bi2Rh1,order
671240.cif,10.25,heavy-Fermion,La1Pt2B2C1,order
609742.cif,0.73,others,Zr3Al1,order
603198.cif,5.82,heavy-Fermion,La3Ga1,order
417472.cif,3.15,heavy-Fermion,La3Ru8B6,order
44440.cif,2.0,heavy-Fermion,Lu1Ru4B4,order
58817.cif,2.516667,others,Bi1Nb3,order
246415.cif,2.493333,heavy-Fermion,La3Pd4Ge4,order
431754.cif,0.46,others,K1Ni2S2,order
51969.cif,0.24,heavy-Fermion,Lu1In3,order
645227.cif,9.516429,others,Pt1Nb3,order
644389.cif,6.38,others,Y1Mo6Se8,order
647720.cif,5.3525,others,Os1P1Zr1,order
640781.cif,2.47,heavy-Fermion,Lu1Ir2,order
650458.cif,2.15,heavy-Fermion,Th7Rh3,order
52344.cif,1.675,others,W3O1,order
253703.cif,1.8,others,Bi1Cu1,order
186558.cif,3.1,others,Zr1B1,order
672758.cif,1.55,others,Cr1,order
53884.cif,1.1,heavy-Fermion,Th1Pd2Ge2,order
633446.cif,4.57,others,Sc2Fe3Si5,order
246810.cif,6.7,heavy-Fermion,La1Si10,order
647921.cif,0.35,others,Pd3P1,order
641096.cif,1.52,heavy-Fermion,Th7Ir3,order
614933.cif,3.0,heavy-Fermion,Nd1B6,order
106121.cif,2.133333,others,Ta1V2,order
674044.cif,5.7,others,Ga1As1,order
620169.cif,1.8,others,Mo6Cd1S8,order
652507.cif,16.708333,others,V3Si1,order
H1Po1.cif,0.65,h_based,H1Po1,order
N2S1H8.cif,4.0,h_based,N2S1H8,order
673850.cif,1.0,others,Ba1Rh2P2,order
H4Sn1.cif,62.0,h_based,H4Sn1,order
104303.cif,1.2,others,Hg2K1,order
259588.cif,3.02,others,Cd1Ge1As2,order
58796.cif,2.4625,others,Bi1Li1,order
616761.cif,0.76,heavy-Fermion,La2Bi1,order
650662.cif,3.51,others,Y1Ru3Si2,order
640823.cif,8.031,others,Ir1Mo3,order
644289.cif,12.6,others,Mo6Sn1S8,order
616879.cif,0.73,others,Bi2Ni3Se2,order
105184.cif,0.663333,others,Os1Nb3,order
610989.cif,2.353333,others,Nb3As1,order
68584.cif,118.975,cuprate,Ba2Ca2Cu3O10Tl2,order
674033.cif,1.425,others,C1Si1,order
614804.cif,4.1125,others,Mo2B1,order
620734.cif,0.676667,heavy-Fermion,Ce1Co1Ge3,order
42549.cif,1.15,others,Pt1Bi1Te1,order
638810.cif,5.203333,others,Hf1Re2,order
600713.cif,8.45,others,Yb1Mo6S8,order
81745.cif,0.99,others,Y1Fe2Ge2,order
619385.cif,6.95,others,Ir4Ca3Sn13,order
53891.cif,2.12,others,Rh5Ge3,order
190704.cif,0.92,others,Sr1Pd2As2,order
641905.cif,0.25,heavy-Fermion,La4Sb3,order
638107.cif,6.86,others,Ge1V3,order
104735.cif,1.04,heavy-Fermion,La1Zn1,order
641018.cif,0.95,heavy-Fermion,Tm5Ir4Si10,order
649057.cif,1.32,others,Tl2Pd1,order
Tb1H1.cif,7.3,h_based,Tb1H1,order
650532.cif,1.07,others,Y1Rh3,order
641715.cif,1.4325,heavy-Fermion,La1Pt2Si2,order
42597.cif,1.58,others,Pd1Sb1,order
674394.cif,2.89,others,La1Ni1C2,order
659011.cif,6.6,heavy-Fermion,Th1Pt2B2C1,order
673853.cif,13.9,others,V3In1,order
Tb1H12.cif,170.5,h_based,Tb1H12,order
193890.cif,3.1,heavy-Fermion,La1Ir1As1,order
H1Te1.cif,44.2,h_based,H1Te1,order
23005.cif,0.66,others,Sr1Ni2As2,order
621952.cif,0.356667,heavy-Fermion,Ce1Rh2Si2,order
236995.cif,0.55,heavy-Fermion,U1Ge2,order
647919.cif,0.85,others,Pd7P3,order
190485.cif,3.1,heavy-Fermion,La3Rh4Sn13,order
650786.cif,2.053333,others,Zr1Ru2,order
623774.cif,0.56,others,Hf2Co1,order
647876.cif,2.95,others,Os2Zr1,order
673848.cif,2.1,others,Ir2Ba1P2,order
649242.cif,0.945,heavy-Fermion,Pr1Ru4Sb12,order
603189.cif,4.226667,heavy-Fermion,La3Co1,order
43263.cif,0.205,others,Mo1As2,order
612239.cif,4.325,others,Au1Pb3,order
600661.cif,7.7,others,Mo6Ag1S8,order
645115.cif,3.15,others,Nb1Ni2Sn1,order
185377.cif,3.3,others,Ir1Ca1Si3,order
56261.cif,2.6575,others,Au2Pb1,order
B1H1.cif,21.4,h_based,B1H1,order
23247.cif,5.527455,others,Ga1,order
619329.cif,2.1,others,Ca3Rh4Ge13,order
636934.cif,2.79,heavy-Fermion,Lu5Rh4Ge10,order
636535.cif,3.9475,others,Ge1,order
649849.cif,2.835,others,Y1Pt2,order
612356.cif,1.25,others,Au1Sn1,order
614703.cif,10.093625,heavy-Fermion,Lu1Rh4B4,order
600058.cif,3.15,others,Ta1Ru1Si1,order
150740.cif,3.68,heavy-Fermion,Th1Ru2,order
160383.cif,4.9,others,Bi1Sn1,order
150819.cif,0.37,heavy-Fermion,Th1Ir1,order
658217.cif,2.7,heavy-Fermion,La1Pd1Sb2,order
105675.cif,2.145,others,Sc1Pd2Sn1,order
617101.cif,4.898,others,Bi2Se3,order
104607.cif,2.13,others,Ir1Zr3,order
644511.cif,2.743,others,Zr1Mo2,order
606030.cif,0.55,others,Au4Al1,order
26597.cif,3.81,others,Sn1O1,order
645473.cif,17.846,others,Nb3Sn1,order
15058.cif,5.8,others,Mo8P5,order
990.cif,0.6,others,Ru1Sb1,order
653405.cif,8.346667,others,Zr1V2,order
242099.cif,0.435,heavy-Fermion,Lu1B12,order
100599.cif,13.4,others,Mo6S6Br2,order
106157.cif,1.161429,others,Th1,order
52843.cif,0.85,others,Ce1,order
650332.cif,1.1,heavy-Fermion,Th1Rh2Si2,order
641044.cif,2.04,others,Ir1Zr1Si1,order
105977.cif,0.56,others,Y1Rh5,order
